Repository: swaags/Anode_Data_Wrangling

# Anode_Data_Wrangling
processing and manipulating of electrochemical and mechanical data

File: A12Plot.m
%MUST RUN A12reallign FIRST
%plot things from each half cycle (can just copy and paste this section
%once this has been run once)
sz = [length(chargeCycles) 12];
varNames = {'cycle_number','chg_stress_change_start','chg_stress_change_end','dischg_stress_change_start',...
    'dischg_stress_change_end','low_hold_stress_change','chgcap_start_mAhg','chgcap_end_mAhg','dischgcap_start_mAhg',...
    'dischgcap_end_mAhg','charge_current','c_rate','chg_stress_change_start_norm','chg_stress_change_end_norm',...
    'dischg_stress_change_start_norm','dischg_stress_change_end_norm'};
chronoArray = zeros(sz);
for i = 1:length(chargeCycles)
    thisChg = chargeCycles{i};
    thisDis = dischargeCycles{i+1};
    hsi = find(thisChg(:,6)<.011);%find the row corresponding to the start of the bottom hold
    dhsi = find(thisDis(:,6)>1.49);% top hold
    %CHARGE
    startStrs = thisChg(1,2);%build stress differences for each section of cycle
    chgHoldStartStrs = thisChg(hsi(1),2);
    chgHoldEndStrs = thisChg(end,2);
    if isnan(chgHoldStartStrs)%use last available data if final stress value is NaN
        lastIndex = sum(~isnan(thisChg(:,2)));
        if lastIndex > 0
            chgHoldStartStrs = thisChg(lastIndex,2);
        end
    end
    chgStrsChangeStart = abs(chgHoldStartStrs-startStrs);
    chgStrsChangeEnd = abs(chgHoldEndStrs-startStrs);
    lowHoldStrs = abs(chgHoldStartStrs - chgHoldEndStrs);
    %DISCHARGE
    dischgStartStrs = thisDis(1,2);
    dischgHoldStartStrs = thisDis(dhsi(1),2);
    dischgHoldEndStrs = thisDis(end,2);
    if isnan(dischgHoldEndStrs)%use last available data if final stress value is NaN
        lastIndex = sum(~isnan(thisDis(:,2)));
        if lastIndex > 0
            dischgHoldEndStrs = thisDis(lastIndex,2);
        end
    end
    dischgStrsChangeStart = abs(dischgHoldStartStrs - dischgStartStrs);
    dischgStrsChangeEnd = abs(dischgHoldEndStrs - dischgStartStrs);
    crate = round(abs(thisChg(2,7)/C_rate),2);
    chronoArray(i,:) = [i, chgStrsChangeStart,chgStrsChangeEnd, dischgStrsChangeStart,dischgStrsChangeEnd,lowHoldStrs,...
        thisChg(hsi(1),9)/mass, thisChg(end,9)/mass, thisDis(dhsi(1),8)/mass, thisDis(end,8)/mass,thisChg(2,7),crate];
end
%make normalized stress collumns
chronoArray(:,13:16) = chronoArray(:,2:5)./chronoArray(:,7:10);
chrono = array2table(chronoArray,'VariableNames',varNames)
%writetable(chrono,fullfile(projdir,'A12Chronology.csv'))


figure(6)
yyaxis left
plot(chrono.cycle_number,chrono.chg_stress_change_start,'-bo')
hold on
plot(chrono.cycle_number,chrono.chg_stress_change_end,'-bs')
plot(chrono.cycle_number,chrono.dischg_stress_change_start,'-ro')
plot(chrono.cycle_number,chrono.dischg_stress_change_end,'-rs')
plot(chrono.cycle_number,chrono.low_hold_stress_change,'-go')
ylabel('Stress MPa')
yyaxis right
plot(chrono.cycle_number,chrono.chgcap_start_mAhg,'-b*')
plot(chrono.cycle_number,chrono.chgcap_end_mAhg,'-b+')
plot(chrono.cycle_number,chrono.dischgcap_start_mAhg,'-r*')
plot(chrono.cycle_number,chrono.dischgcap_end_mAhg,'-r+')
hold off

legend('Charge Stress Change St','Charge Stress Change End','Discharge Stress Change St','Discharge Stress Change End',...
    'Low Hold Stress Change','Charge Capacity Start','Charge Capacity End','Discharge Capacity Start','Discharge Capacity End')
xlabel('Cycle Number')
ylabel('Capacity mAh/g')
title('Baseline 4 Cycles')
%{
figure (7)
plot(chrono.cycle_number,chrono.chg_stress_change_start_norm,'-bo')
hold on
plot(chrono.cycle_number,chrono.chg_stress_change_end_norm,'-bs')
plot(chrono.cycle_number,chrono.dischg_stress_change_start_norm,'-ro')
plot(chrono.cycle_number,chrono.dischg_stress_change_end_norm,'-rs')
legend('Charge Stress Change St','Charge Stress Change End','Discharge Stress Change St','Discharge Stress Change End')
%}

File: A12reallign.m
close all;clear
format long;

%taken from code Catherine provided me
hs = 670e-6;%microns current substrate 
C_angle = 0.78173;%[ cos(a)/ 2L ]
Bs = 115;%GPa for copper substrate (from McMaster)
hf = 24e-6;%film thickness
projdir = 'A12Data';
C_rate = 4.7;
mass = .017*.92;


MOSSFileList = dir(fullfile(projdir,'*.txt'));
M = size(MOSSFileList,1);
ECFileList = dir(fullfile(projdir,'*.mpt'));
N = size(ECFileList,1);
MOSSlineups = csvread(fullfile(projdir,'MOSStimes.csv'));%load time offset files
EClineups = csvread(fullfile(projdir,'ECtimes.csv'));
MList = cell(1,M);
EList = cell(1,N);
lastlines = zeros(N+1,10);

for j = 1:N
    opts = detectImportOptions(fullfile(projdir,ECFileList(j).name),'FileType','text');
    opts.SelectedVariableNames = {'ox_red','NsChanges','time_s','x_Q_Qo__mA_h','Ewe_V','x_I__mA','QCharge_mA_h','QDischarge_mA_h','halfCycle','cycleNumber'};%select whatever data you want
    EList{j} = readmatrix(fullfile(projdir,ECFileList(j).name),opts);
    EList{j}(:,3) = round(EList{j}(:,3)+EClineups(j,2),-1); %add time offsets for each file
    EList{j}(:,[4 9 10]) = EList{j}(:,[4 9 10])+lastlines(j,[4 9 10]); %increment cumulative columns by previous file value
    lastlines(j+1,:) = EList{j}(end,:);%record final line to adjust subsequent files
    lastlines(j+1,9) = lastlines(j+1,9) +1;%update half cycle numbering
    EList{j} = array2table(EList{j},'VariableNames',opts.SelectedVariableNames);
end
Etable = vertcat(EList{1:N});

for k = 1:M
    MList{k} = readmatrix(fullfile(projdir,MOSSFileList(k).name)); %load data
    MList{k}(:,2) = (Bs*hs^2*MList{k}(:,2)*10*C_angle)/(6*hf);%Stoney /100 for percent *1000 to get MPa
    MList{k}(:,1) = round(MList{k}(:,1)+MOSSlineups(k,2),-1); %add time offsets for each file, round to nearest 10 s
    [~,uid] = unique(MList{k}(:,1),'stable');%remove rows with same time entry
    MList{k} = array2table(MList{k}(uid,:),'VariableNames',{'time_s','stress_MPa'});
end
Mtable = vertcat(MList{1:M});

A12master = outerjoin(Mtable,Etable,'MergeKeys',true); %join on time collumn, hence rounding to nearest 10 s
% UNCOMMENT THIS TO MAKE A CSV FILE
%writetable(A12master,fullfile(projdir,'Baseline4Stress.csv'))

%make list of half cycle indices
[l hCycIndex] = findgroups(A12master.halfCycle);
if hCycIndex(1)==0  
    hCycIndex = hCycIndex(2:end);
end
%build subtables from each half cycle and just charge cycles
for i = hCycIndex'
    thisCycle = find(A12master.halfCycle==i);
    startVals = A12master(thisCycle(1),:);
    halfCycles{i} = A12master(thisCycle,:);
    %halfCycles{i}.time_s = halfCycles{i}.time_s - startVals.time_s;
    if startVals.ox_red == 0
        chargeCycs{i} = table2array(A12master(thisCycle,:));
    elseif startVals.ox_red == 1
        dischargeCycs{i} = table2array(A12master(thisCycle,:));
    end
end
empInd = cellfun(@isempty, chargeCycs) == 0;
chargeCycles = chargeCycs(empInd);
DempInd = cellfun(@isempty, dischargeCycs) == 0;
dischargeCycles = dischargeCycs(DempInd);

%make list of FULL cycle indices, defined by EC labs as a climb and fall of
%voltage, so opposite of what we are considering. 
[l fCycIndex] = findgroups(A12master.cycleNumber);
if fCycIndex(1)==0
    fCycIndex = fCycIndex(2:end);
end
%build subtables from each FULL cycle and rezero time
for i = fCycIndex'
    thisCycle = find(A12master.cycleNumber==i);
    startVals = A12master(thisCycle(1),:);
    Cycles{i} = A12master(thisCycle,:);
    %Cycles{i}.time_s = Cycles{i}.time_s - startVals.time_s;
end

figure(1)
plot(A12master.time_s/3600,A12master.stress_MPa);
set(gca,'FontSize',26)
xlabel('Time (Hrs)'); ylabel('Stress (MPa)');
hold on;
plot(A12master.time_s/3600,A12master.x_I__mA)
plot(A12master.time_s/3600,A12master.Ewe_V)
hold off;

File: A13reallign.m
close all;clear
format long;

%taken from code Catherine provided me
hs = 670e-6;%microns current substrate 
C_angle = 0.78173;%[ cos(a)/ 2L ]
Bs = 115;%GPa for copper substrate (from McMaster)
hf = 24e-6;%film thickness
projdir = 'A13Data';
C_rate = 4.7;
mass = .017*.92;


MOSSFileList = dir(fullfile(projdir,'*.txt'));
M = size(MOSSFileList,1);
ECFileList = dir(fullfile(projdir,'*.mpt'));
N = size(ECFileList,1);
MOSSlineups = csvread(fullfile(projdir,'MOSStimes.csv'));%load time offset files
EClineups = csvread(fullfile(projdir,'ECtimes.csv'));
MList = cell(1,M);
EList = cell(1,N);
lastlines = zeros(N+1,10);

for j = 1:N
    opts = detectImportOptions(fullfile(projdir,ECFileList(j).name),'FileType','text');
    opts.SelectedVariableNames = {'ox_red','NsChanges','time_s','x_Q_Qo__mA_h','Ewe_V','x_I__mA','QCharge_mA_h','QDischarge_mA_h','halfCycle','cycleNumber'};%select whatever data you want
    EList{j} = readmatrix(fullfile(projdir,ECFileList(j).name),opts);
    EList{j}(:,3) = round(EList{j}(:,3)+EClineups(j,2),-1); %add time offsets for each file
    EList{j}(:,[4 9 10]) = EList{j}(:,[4 9 10])+lastlines(j,[4 9 10]); %increment cumulative columns by previous file value
    lastlines(j+1,:) = EList{j}(end,:);%record final line to adjust subsequent files
    lastlines(j+1,9) = lastlines(j+1,9) +1;%update half cycle numbering
    EList{j} = array2table(EList{j},'VariableNames',opts.SelectedVariableNames);
end
Etable = vertcat(EList{1:N});

for k = 1:M
    MList{k} = readmatrix(fullfile(projdir,MOSSFileList(k).name)); %load data
    MList{k}(:,2) = (Bs*hs^2*MList{k}(:,2)*10*C_angle)/(6*hf);%Stoney /100 for percent *1000 to get MPa
    MList{k}(:,1) = round(MList{k}(:,1)+MOSSlineups(k,2),-1); %add time offsets for each file, round to nearest 10 s
    [~,uid] = unique(MList{k}(:,1),'stable');%remove rows with same time entry
    MList{k} = array2table(MList{k}(uid,:),'VariableNames',{'time_s','stress_MPa'});
end
Mtable = vertcat(MList{1:M});

A13master = outerjoin(Mtable,Etable,'MergeKeys',true); %join on time collumn, hence rounding to nearest 10 s
% UNCOMMENT THIS TO MAKE A CSV FILE
%writetable(A13master,fullfile(projdir,'Baseline4Stress.csv'))

%make list of half cycle indices
[l hCycIndex] = findgroups(A13master.halfCycle);
if hCycIndex(1)==0  
    hCycIndex = hCycIndex(2:end);
end
%build subtables from each half cycle and just charge cycles
for i = hCycIndex'
    thisCycle = find(A13master.halfCycle==i);
    startVals = A13master(thisCycle(1),:);
    halfCycles{i} = A13master(thisCycle,:);
    %halfCycles{i}.time_s = halfCycles{i}.time_s - startVals.time_s;
    if startVals.ox_red == 0
        chargeCycs{i} = table2array(A13master(thisCycle,:));
    elseif startVals.ox_red == 1
        dischargeCycs{i} = table2array(A13master(thisCycle,:));
    end
end
empInd = cellfun(@isempty, chargeCycs) == 0;
chargeCycles = chargeCycs(empInd);
DempInd = cellfun(@isempty, dischargeCycs) == 0;
dischargeCycles = dischargeCycs(DempInd);

%make list of FULL cycle indices, defined by EC labs as a climb and fall of
%voltage, so opposite of what we are considering. 
[l fCycIndex] = findgroups(A13master.cycleNumber);
if fCycIndex(1)==0
    fCycIndex = fCycIndex(2:end);
end
%build subtables from each FULL cycle and rezero time
for i = fCycIndex'
    thisCycle = find(A13master.cycleNumber==i);
    startVals = A13master(thisCycle(1),:);
    Cycles{i} = A13master(thisCycle,:);
    %Cycles{i}.time_s = Cycles{i}.time_s - startVals.time_s;
end

figure(1)
plot(A13master.time_s/3600,A13master.stress_MPa);
set(gca,'FontSize',26)
xlabel('Time (Hrs)'); ylabel('Stress (MPa)');
hold on;
plot(A13master.time_s/3600,A13master.x_I__mA)
plot(A13master.time_s/3600,A13master.Ewe_V)
hold off;

File: A9reallign.m
close all;clear
format long;

%initialize sample-specific vars
hs = 489e-6;%microns current substrate 
%THIS NEEDS TO BE CHANGED FOR JUNY'S MOSS MEASUREMENTS!!!
C_angle = 0.78173;%[ cos(a)/ 2L ]
Bs = 115;%GPa for copper substrate (from McMaster)
hf = 24e-6;%film thickness
projdir = 'A9Data';
mass = .0173*.92;
OneCRate = 4.2;

MOSSFileList = dir(fullfile(projdir,'*.txt'));
M = size(MOSSFileList,1);
ECFileList = dir(fullfile(projdir,'*.mpt'));
N = size(ECFileList,1);
MOSSlineups = csvread(fullfile(projdir,'MOSStimes.csv'));%load time offset files
EClineups = csvread(fullfile(projdir,'ECtimes.csv'));
MList = cell(1,M);
EList = cell(1,N);
lastlines = zeros(N+1,10);
%load and process eelctrochemical data
for j = 1:N
    opts = detectImportOptions(fullfile(projdir,ECFileList(j).name),'FileType','text');
    opts.SelectedVariableNames = {'ox_red','NsChanges','time_s','x_Q_Qo__mA_h','Ewe_V','x_I__mA','QCharge_mA_h','QDischarge_mA_h','halfCycle','cycleNumber'};%select whatever data you want
    EList{j} = readmatrix(fullfile(projdir,ECFileList(j).name),opts);
    EList{j}(:,3) = round(EList{j}(:,3)+EClineups(j,2),-1); %add time offsets for each file
    EList{j}(:,[4 9 10]) = EList{j}(:,[4 9 10])+lastlines(j,[4 9 10]); %increment cumulative columns by previous file value
    lastlines(j+1,:) = EList{j}(end,:);%record final line to adjust subsequent files
    lastlines(j+1,9) = lastlines(j+1,9) +1;%update half cycle numbering
    EList{j} = array2table(EList{j},'VariableNames',opts.SelectedVariableNames);
end
Etable = vertcat(EList{1:N});
%load and process MOS data
for k = 1:M
    MList{k} = readmatrix(fullfile(projdir,MOSSFileList(k).name)); %load data
    MList{k}(:,2) = (Bs*hs^2*MList{k}(:,2)*10*C_angle)/(6*hf);%Stoney /100 for percent *1000 to get MPa
    MList{k}(:,1) = round(MList{k}(:,1)+MOSSlineups(k,2),-1); %add time offsets for each file, round to nearest 10 s
    [~,uid] = unique(MList{k}(:,1),'stable');%remove rows with same time entry
    MList{k} = array2table(MList{k}(uid,:),'VariableNames',{'time_s','stress_MPa'});
end
Mtable = vertcat(MList{1:M});

A9master = outerjoin(Mtable,Etable,'MergeKeys',true); %join on time collumn, hence rounding to nearest 10 s
% UNCOMMENT THIS TO MAKE A CSV FILE
%writetable(A9master,'A9Stress.csv')

%make list of half cycle indices
[l hCycIndex] = findgroups(A9master.halfCycle);
if hCycIndex(1)==0
    hCycIndex = hCycIndex(2:end);
end
%build subtables from each half cycle and just charge cycles
for i = hCycIndex'
    thisCycle = find(A9master.halfCycle==i);
    thisArr = table2array(A9master(thisCycle,:));
    startVals = thisArr(1,3);
    halfCycles{i} = thisArr;
    if startVals == 0
        chargeCycs{i} = thisArr;
    elseif startVals == 1
        dischargeCycs{i} = thisArr;
    end
end
empInd = cellfun(@isempty, chargeCycs) == 0;
chargeCycles = chargeCycs(empInd);
DempInd = cellfun(@isempty, dischargeCycs) == 0;
dischargeCycles = dischargeCycs(DempInd);

%make list of FULL cycle indices, defined by EC labs as a climb and fall of
%voltage, so opposite of what we are considering. 
[l fCycIndex] = findgroups(A9master.cycleNumber);
if fCycIndex(1)==0
    fCycIndex = fCycIndex(2:end);
end
%build subtables from each FULL cycle and rezero time
for i = fCycIndex'
    thisCycle = find(A9master.cycleNumber==i);
    startVals = A9master(thisCycle(1),:);
    Cycles{i} = A9master(thisCycle,:);
    %Cycles{i}.time_s = Cycles{i}.time_s - startVals.time_s;
end

figure(1)
plot(A9master.time_s/3600,A9master.stress_MPa);
xlabel('Time (Hrs)');
hold on;
plot(A9master.time_s/3600,A9master.x_I__mA)
plot(A9master.time_s/3600,A9master.Ewe_V)
title(projdir)
legend('MOS Stress (MPa)','Current (mA)','Voltage (V)')
hold off;

%plot things from each half cycle (can just copy and paste this section
%once this has been run once)
sz = [length(chargeCycles) 14];
varNames = {'cycle_number','chg_stress_change_start','chg_stress_change_end','dischg_stress_change_start',...
    'dischg_stress_change_end','low_hold_stress_change','chgcap_start_mAhg','chgcap_end_mAhg','dischgcap_start_mAhg',...
    'dischgcap_end_mAhg','charge_current','c_rate','irrev_stress','irrev_cap',...
    'chg_stress_change_start_norm_MPa_mAhg','chg_stress_change_end_norm_MPa_mAhg',...
    'dischg_stress_change_start_norm_MPa_mAhg','dischg_stress_change_end_norm_MPa_mAhg'};
chronoArray = zeros(sz);
for i = 1:length(chargeCycles)
    thisChg = chargeCycles{i};
    thisDis = dischargeCycles{i+1};
    hsi = find(thisChg(:,6)<.011);%find the row corresponding to the start of the bottom hold
    dhsi = find(thisDis(:,6)>1.49);% top hold
    %CHARGE
    startStrs = thisChg(1,2);%build stress differences for each section of cycle
    chgHoldStartStrs = thisChg(hsi(1),2);
    chgHoldEndStrs = thisChg(end,2);
    if isnan(chgHoldStartStrs)%use last available data if final stress value is NaN
        lastIndex = sum(~isnan(thisChg(:,2)));
        if lastIndex > 0
            chgHoldStartStrs = thisChg(lastIndex,2);
        end
    end
    chgStrsChangeStart = abs(chgHoldStartStrs-startStrs);
    chgStrsChangeEnd = abs(chgHoldEndStrs-startStrs);
    lowHoldStrs = abs(chgHoldStartStrs - chgHoldEndStrs);
    %DISCHARGE
    dischgStartStrs = thisDis(1,2);
    dischgHoldStartStrs = thisDis(dhsi(1),2);
    dischgHoldEndStrs = thisDis(end-5,2);
    if isnan(dischgHoldEndStrs)%use last available data if final stress value is NaN
        lastIndex = sum(~isnan(thisDis(:,2)));
        if lastIndex > 0
            dischgHoldEndStrs = thisDis(lastIndex,2);
        end
    end 
    dischgStrsChangeStart = abs(dischgHoldStartStrs - dischgStartStrs);
    dischgStrsChangeEnd = abs(dischgHoldEndStrs - dischgStartStrs);
    %IRREVERSIBLE STRESS
    irrevStrs = dischgHoldEndStrs - startStrs;
    crate = round(abs(thisChg(2,7)/OneCRate),2);
    chronoArray(i,:) = [i, chgStrsChangeStart,chgStrsChangeEnd, dischgStrsChangeStart,dischgStrsChangeEnd,lowHoldStrs,...
        thisChg(hsi(1),9)/mass, thisChg(end,9)/mass, thisDis(dhsi(1),8)/mass, thisDis(end,8)/mass,thisChg(2,7),crate,...
        irrevStrs, (thisChg(end,9) - thisDis(end,8))/mass];
end
%make normalized stress collumns
chronoArray(:,15:18) = chronoArray(:,2:5)./chronoArray(:,7:10);
chrono = array2table(chronoArray,'VariableNames',varNames);


%normalize capacity by fitting c/10 discharge capacity fade curve
figure(5)
cTenths = chrono(find(chrono.c_rate<.11),{'cycle_number','dischgcap_end_mAhg'});
plot(cTenths.cycle_number,cTenths.dischgcap_end_mAhg,'ko')
xlabel('cycle number');
ylabel('capacity (mAh/g)');
modelFun = @(b,x) b(1) + b(2) * exp(-b(3)*x(:, 1));
beta0 = [220,100,.2]; 
mdl = fitnlm(cTenths,modelFun,beta0);
yfit = modelFun(mdl.Coefficients{:,1}',chrono.cycle_number);
hold on
%plot results to check fit
plot(chrono.cycle_number,yfit)
title(strcat(projdir,' Curve Fit of C/10 Cycles'));
legend('data','fit');
hold off

%add normalized capacity and C rate column to chrono table
chrono.adjusted_cap  = yfit;
chrono.actual_c_rate = abs(chrono.charge_current./chrono.adjusted_cap/mass);

% UNCOMMENT THIS TO MAKE A CSV FILE
%writetable(chrono,'A9Chronology.csv')

figure(6)
yyaxis left
plot(chrono.cycle_number,chrono.chg_stress_change_end,'-bo')
hold on
plot(chrono.cycle_number,chrono.dischg_stress_change_end,'-rs')
plot(chrono.cycle_number,chrono.irrev_stress,'-go')
ylabel('Stress MPa')
yyaxis right
plot(chrono.cycle_number,chrono.chgcap_end_mAhg,'-b*')
plot(chrono.cycle_number,chrono.dischgcap_end_mAhg,'-r*')
plot(chrono.cycle_number,chrono.irrev_cap,'-g+')
hold off
grid on
legend('Charge Stress Change End','Discharge Stress Change End','Irreversible Stress',...
    'Charge Capacity End','Discharge Capacity End','Irreversible Capacity')
xlabel('Cycle Number')
ylabel('Capacity mAh/g')
title(strcat(projdir,' Cycle Summary'))

File: B6reallign.m
close all;clear
format long;

%taken from code Catherine provided me
hs = 670e-6;%microns current substrate 
C_angle = 0.78173;%[ cos(a)/ 2L ]
Bs = 115;%GPa for copper substrate (from McMaster)
hf = 24e-6;%film thickness
projdir = 'B6Data';
C_rate = 4.7;
mass = .017*.92;


MOSSFileList = dir(fullfile(projdir,'*.txt'));
M = size(MOSSFileList,1);
ECFileList = dir(fullfile(projdir,'*.mpt'));
N = size(ECFileList,1);
MOSSlineups = csvread(fullfile(projdir,'MOSStimes.csv'));%load time offset files
EClineups = csvread(fullfile(projdir,'ECtimes.csv'));
MList = cell(1,M);
EList = cell(1,N);
lastlines = zeros(N+1,10);

for j = 1:N
    opts = detectImportOptions(fullfile(projdir,ECFileList(j).name),'FileType','text');
    opts.SelectedVariableNames = {'ox_red','NsChanges','time_s','x_Q_Qo__mA_h','Ewe_V','x_I__mA','QCharge_mA_h','QDischarge_mA_h','halfCycle','cycleNumber'};%select whatever data you want
    EList{j} = readmatrix(fullfile(projdir,ECFileList(j).name),opts);
    EList{j}(:,3) = round(EList{j}(:,3)+EClineups(j,2),-1); %add time offsets for each file
    EList{j}(:,[4 9 10]) = EList{j}(:,[4 9 10])+lastlines(j,[4 9 10]); %increment cumulative columns by previous file value
    lastlines(j+1,:) = EList{j}(end,:);%record final line to adjust subsequent files
    lastlines(j+1,9) = lastlines(j+1,9) +1;%update half cycle numbering
    EList{j} = array2table(EList{j},'VariableNames',opts.SelectedVariableNames);
end
Etable = vertcat(EList{1:N});

for k = 1:M
    MList{k} = readmatrix(fullfile(projdir,MOSSFileList(k).name)); %load data
    MList{k}(:,2) = (Bs*hs^2*MList{k}(:,2)*10*C_angle)/(6*hf);%Stoney /100 for percent *1000 to get MPa
    MList{k}(:,1) = round(MList{k}(:,1)+MOSSlineups(k,2),-1); %add time offsets for each file, round to nearest 10 s
    [~,uid] = unique(MList{k}(:,1),'stable');%remove rows with same time entry
    MList{k} = array2table(MList{k}(uid,:),'VariableNames',{'time_s','stress_MPa'});
end
Mtable = vertcat(MList{1:M});

B6master = outerjoin(Mtable,Etable,'MergeKeys',true); %join on time collumn, hence rounding to nearest 10 s
% UNCOMMENT THIS TO MAKE A CSV FILE
%writetable(B6master,fullfile(projdir,'Baseline4Stress.csv'))

%make list of half cycle indices
[l hCycIndex] = findgroups(B6master.halfCycle);
if hCycIndex(1)==0  
    hCycIndex = hCycIndex(2:end);
end
%build subtables from each half cycle and just charge cycles
for i = hCycIndex'
    thisCycle = find(B6master.halfCycle==i);
    startVals = B6master(thisCycle(1),:);
    halfCycles{i} = B6master(thisCycle,:);
    %halfCycles{i}.time_s = halfCycles{i}.time_s - startVals.time_s;
    if startVals.ox_red == 0
        chargeCycs{i} = table2array(B6master(thisCycle,:));
    elseif startVals.ox_red == 1
        dischargeCycs{i} = table2array(B6master(thisCycle,:));
    end
end
empInd = cellfun(@isempty, chargeCycs) == 0;
chargeCycles = chargeCycs(empInd);
DempInd = cellfun(@isempty, dischargeCycs) == 0;
dischargeCycles = dischargeCycs(DempInd);

%make list of FULL cycle indices, defined by EC labs as a climb and fall of
%voltage, so opposite of what we are considering. 
[l fCycIndex] = findgroups(B6master.cycleNumber);
if fCycIndex(1)==0
    fCycIndex = fCycIndex(2:end);
end
%build subtables from each FULL cycle and rezero time
for i = fCycIndex'
    thisCycle = find(B6master.cycleNumber==i);
    startVals = B6master(thisCycle(1),:);
    Cycles{i} = B6master(thisCycle,:);
    %Cycles{i}.time_s = Cycles{i}.time_s - startVals.time_s;
end

figure(1)
plot(B6master.time_s/3600,B6master.stress_MPa);
set(gca,'FontSize',26)
xlabel('Time (Hrs)'); ylabel('Stress (MPa)');
hold on;
plot(B6master.time_s/3600,B6master.x_I__mA)
plot(B6master.time_s/3600,B6master.Ewe_V)
hold off;

File: B7Plot.m
%MUST RUN B7reallign FIRST
%plot things from each half cycle (can just copy and paste this section
%once this has been run once)
sz = [length(chargeCycles) 12];
varNames = {'cycle_number','chg_stress_change_start','chg_stress_change_end','dischg_stress_change_start',...
    'dischg_stress_change_end','low_hold_stress_change','chgcap_start_mAhg','chgcap_end_mAhg','dischgcap_start_mAhg',...
    'dischgcap_end_mAhg','charge_current','c_rate','chg_stress_change_start_norm','chg_stress_change_end_norm',...
    'dischg_stress_change_start_norm','dischg_stress_change_end_norm'};
chronoArray = zeros(sz);
for i = 1:length(chargeCycles)
    thisChg = chargeCycles{i};
    thisDis = dischargeCycles{i+1};
    hsi = find(thisChg(:,6)<.011);%find the row corresponding to the start of the bottom hold
    dhsi = find(thisDis(:,6)>1.49);% top hold
    %CHARGE
    startStrs = thisChg(1,2);%build stress differences for each section of cycle
    chgHoldStartStrs = thisChg(hsi(1),2);
    chgHoldEndStrs = thisChg(end,2);
    if isnan(chgHoldStartStrs)%use last available data if final stress value is NaN
        lastIndex = sum(~isnan(thisChg(:,2)));
        if lastIndex > 0
            chgHoldStartStrs = thisChg(lastIndex,2);
        end
    end
    chgStrsChangeStart = abs(chgHoldStartStrs-startStrs);
    chgStrsChangeEnd = abs(chgHoldEndStrs-startStrs);
    lowHoldStrs = abs(chgHoldStartStrs - chgHoldEndStrs);
    %DISCHARGE
    dischgStartStrs = thisDis(1,2);
    dischgHoldStartStrs = thisDis(dhsi(1),2);
    dischgHoldEndStrs = thisDis(end,2);
    if isnan(dischgHoldEndStrs)%use last available data if final stress value is NaN
        lastIndex = sum(~isnan(thisDis(:,2)));
        if lastIndex > 0
            dischgHoldEndStrs = thisDis(lastIndex,2);
        end
    end
    dischgStrsChangeStart = abs(dischgHoldStartStrs - dischgStartStrs);
    dischgStrsChangeEnd = abs(dischgHoldEndStrs - dischgStartStrs);
    crate = round(abs(thisChg(2,7)/C_rate),2);
    chronoArray(i,:) = [i, chgStrsChangeStart,chgStrsChangeEnd, dischgStrsChangeStart,dischgStrsChangeEnd,lowHoldStrs,...
        thisChg(hsi(1),9)/mass, thisChg(end,9)/mass, thisDis(dhsi(1),8)/mass, thisDis(end,8)/mass,thisChg(2,7),crate];
end
%make normalized stress collumns
chronoArray(:,13:16) = chronoArray(:,2:5)./chronoArray(:,7:10);
chrono = array2table(chronoArray,'VariableNames',varNames)
%writetable(chrono,fullfile(projdir,'B7Chronology.csv'))


figure(6)
yyaxis left
plot(chrono.cycle_number,chrono.chg_stress_change_start,'-bo')
hold on
plot(chrono.cycle_number,chrono.chg_stress_change_end,'-bs')
plot(chrono.cycle_number,chrono.dischg_stress_change_start,'-ro')
plot(chrono.cycle_number,chrono.dischg_stress_change_end,'-rs')
plot(chrono.cycle_number,chrono.low_hold_stress_change,'-go')
ylabel('Stress MPa')
yyaxis right
plot(chrono.cycle_number,chrono.chgcap_start_mAhg,'-b*')
plot(chrono.cycle_number,chrono.chgcap_end_mAhg,'-b+')
plot(chrono.cycle_number,chrono.dischgcap_start_mAhg,'-r*')
plot(chrono.cycle_number,chrono.dischgcap_end_mAhg,'-r+')
hold off

legend('Charge Stress Change St','Charge Stress Change End','Discharge Stress Change St','Discharge Stress Change End',...
    'Low Hold Stress Change','Charge Capacity Start','Charge Capacity End','Discharge Capacity Start','Discharge Capacity End')
xlabel('Cycle Number')
ylabel('Capacity mAh/g')
title('Baseline 4 Cycles')
%{
figure (7)
plot(chrono.cycle_number,chrono.chg_stress_change_start_norm,'-bo')
hold on
plot(chrono.cycle_number,chrono.chg_stress_change_end_norm,'-bs')
plot(chrono.cycle_number,chrono.dischg_stress_change_start_norm,'-ro')
plot(chrono.cycle_number,chrono.dischg_stress_change_end_norm,'-rs')
legend('Charge Stress Change St','Charge Stress Change End','Discharge Stress Change St','Discharge Stress Change End')
%}

File: B7reallign.m
close all;clear
format long;

%taken from code Catherine provided me
hs = 667e-6;%microns current substrate 
C_angle = 0.78173;%[ cos(a)/ 2L ]
Bs = 115;%GPa for copper substrate (from McMaster)
hf = 23e-6;%film thickness
projdir = 'B7Data';
OneCRate = 3.75;
mass = .0163*.92;


MOSSFileList = dir(fullfile(projdir,'*.txt'));
M = size(MOSSFileList,1);
ECFileList = dir(fullfile(projdir,'*.mpt'));
N = size(ECFileList,1);
MOSSlineups = csvread(fullfile(projdir,'MOSStimes.csv'));%load time offset files
EClineups = csvread(fullfile(projdir,'ECtimes.csv'));
MList = cell(1,M);
EList = cell(1,N);
lastlines = zeros(N+1,10);

for j = 1:N
    opts = detectImportOptions(fullfile(projdir,ECFileList(j).name),'FileType','text');
    opts.SelectedVariableNames = {'ox_red','NsChanges','time_s','x_Q_Qo__mA_h','Ewe_V','x_I__mA','QCharge_mA_h','QDischarge_mA_h','halfCycle','cycleNumber'};%select whatever data you want
    EList{j} = readmatrix(fullfile(projdir,ECFileList(j).name),opts);
    EList{j}(:,3) = round(EList{j}(:,3)+EClineups(j,2),-1); %add time offsets for each file
    EList{j}(:,[4 9 10]) = EList{j}(:,[4 9 10])+lastlines(j,[4 9 10]); %increment cumulative columns by previous file value
    lastlines(j+1,:) = EList{j}(end,:);%record final line to adjust subsequent files
    lastlines(j+1,9) = lastlines(j+1,9) +1;%update half cycle numbering
    EList{j} = array2table(EList{j},'VariableNames',opts.SelectedVariableNames);
end
Etable = vertcat(EList{1:N});

for k = 1:M
    MList{k} = readmatrix(fullfile(projdir,MOSSFileList(k).name)); %load data
    MList{k}(:,2) = (Bs*hs^2*MList{k}(:,2)*10*C_angle)/(6*hf);%Stoney /100 for percent *1000 to get MPa
    MList{k}(:,1) = round(MList{k}(:,1)+MOSSlineups(k,2),-1); %add time offsets for each file, round to nearest 10 s
    [~,uid] = unique(MList{k}(:,1),'stable');%remove rows with same time entry
    MList{k} = array2table(MList{k}(uid,:),'VariableNames',{'time_s','stress_MPa'});
end
Mtable = vertcat(MList{1:M});

B7master = outerjoin(Mtable,Etable,'MergeKeys',true); %join on time collumn, hence rounding to nearest 10 s
% UNCOMMENT THIS TO MAKE A CSV FILE
%writetable(B7master,fullfile(projdir,'Baseline4Stress.csv'))

%make list of half cycle indices
[l hCycIndex] = findgroups(B7master.halfCycle);
if hCycIndex(1)==0  
    hCycIndex = hCycIndex(2:end);
end
%build subtables from each half cycle and just charge cycles
for i = hCycIndex'
    thisCycle = find(B7master.halfCycle==i);
    startVals = B7master(thisCycle(1),:);
    halfCycles{i} = B7master(thisCycle,:);
    %halfCycles{i}.time_s = halfCycles{i}.time_s - startVals.time_s;
    if startVals.ox_red == 0
        chargeCycs{i} = table2array(B7master(thisCycle,:));
    elseif startVals.ox_red == 1
        dischargeCycs{i} = table2array(B7master(thisCycle,:));
    end
end
empInd = cellfun(@isempty, chargeCycs) == 0;
chargeCycles = chargeCycs(empInd);
DempInd = cellfun(@isempty, dischargeCycs) == 0;
dischargeCycles = dischargeCycs(DempInd);

%make list of FULL cycle indices, defined by EC labs as a climb and fall of
%voltage, so opposite of what we are considering. 
[l fCycIndex] = findgroups(B7master.cycleNumber);
if fCycIndex(1)==0
    fCycIndex = fCycIndex(2:end);
end
%build subtables from each FULL cycle and rezero time
for i = fCycIndex'
    thisCycle = find(B7master.cycleNumber==i);
    startVals = B7master(thisCycle(1),:);
    Cycles{i} = B7master(thisCycle,:);
    %Cycles{i}.time_s = Cycles{i}.time_s - startVals.time_s;
end

figure(1)
plot(B7master.time_s/3600,B7master.stress_MPa);
xlabel('Time (Hrs)'); 
hold on;
plot(B7master.time_s/3600,B7master.x_I__mA)
plot(B7master.time_s/3600,B7master.Ewe_V)
title(projdir)
legend('MOS Stress (MPa)','Current (mA)','Voltage (V)')
hold off;

%plot things from each half cycle (can just copy and paste this section
%once this has been run once)
sz = [length(chargeCycles) 12];
varNames = {'cycle_number','chg_stress_change_start','chg_stress_change_end','dischg_stress_change_start',...
    'dischg_stress_change_end','low_hold_stress_change','chgcap_start_mAhg','chgcap_end_mAhg','dischgcap_start_mAhg',...
    'dischgcap_end_mAhg','charge_current','c_rate','chg_stress_change_start_norm_MPa_mAhg','chg_stress_change_end_norm_MPa_mAhg',...
    'dischg_stress_change_start_norm_MPa_mAhg','dischg_stress_change_end_norm_MPa_mAhg'};
chronoArray = zeros(sz);
for i = 1:length(chargeCycles)
    thisChg = chargeCycles{i};
    thisDis = dischargeCycles{i+1};
    hsi = find(thisChg(:,6)<.011);%find the row corresponding to the start of the bottom hold
    dhsi = find(thisDis(:,6)>1.49);% top hold
    %CHARGE
    startStrs = thisChg(1,2);%build stress differences for each section of cycle
    chgHoldStartStrs = thisChg(hsi(1),2);
    chgHoldEndStrs = thisChg(end,2);
    if isnan(chgHoldStartStrs)%use last available data if final stress value is NaN
        lastIndex = sum(~isnan(thisChg(:,2)));
        if lastIndex > 0
            chgHoldStartStrs = thisChg(lastIndex,2);
        end
    end
    chgStrsChangeStart = abs(chgHoldStartStrs-startStrs);
    chgStrsChangeEnd = abs(chgHoldEndStrs-startStrs);
    lowHoldStrs = abs(chgHoldStartStrs - chgHoldEndStrs);
    %DISCHARGE
    dischgStartStrs = thisDis(1,2);
    dischgHoldStartStrs = thisDis(dhsi(1),2);
    dischgHoldEndStrs = thisDis(end,2);
    if isnan(dischgHoldEndStrs)%use last available data if final stress value is NaN
        lastIndex = sum(~isnan(thisDis(:,2)));
        if lastIndex > 0
            dischgHoldEndStrs = thisDis(lastIndex,2);
        end
    end
    dischgStrsChangeStart = abs(dischgHoldStartStrs - dischgStartStrs);
    dischgStrsChangeEnd = abs(dischgHoldEndStrs - dischgStartStrs);
    crate = round(abs(thisChg(2,7)/OneCRate),2);
    chronoArray(i,:) = [i, chgStrsChangeStart,chgStrsChangeEnd, dischgStrsChangeStart,dischgStrsChangeEnd,lowHoldStrs,...
        thisChg(hsi(1),9)/mass, thisChg(end,9)/mass, thisDis(dhsi(1),8)/mass, thisDis(end,8)/mass,thisChg(2,7),crate];
end
%make normalized stress collumns
chronoArray(:,13:16) = chronoArray(:,2:5)./chronoArray(:,7:10);
chrono = array2table(chronoArray,'VariableNames',varNames);


%normalize capacity by fitting c/10 discharge capacity fade curve
figure(5)
cTenths = chrono(find(chrono.c_rate<.11),{'cycle_number','dischgcap_end_mAhg'});
plot(cTenths.cycle_number,cTenths.dischgcap_end_mAhg,'ko')
xlabel('cycle number');
ylabel('capacity (mAh/g)');
modelFun = @(b,x) b(1) + b(2) * exp(-b(3)*x(:, 1));
beta0 = [220,100,.2]; 
mdl = fitnlm(cTenths,modelFun,beta0);
yfit = modelFun(mdl.Coefficients{:,1}',chrono.cycle_number);
hold on
%plot results to check fit
plot(chrono.cycle_number,yfit)
title(strcat(projdir,' Curve Fit of C/10 Cycles'));
legend('data','fit');
hold off

%add normalized capacity and C rate column to chrono table
chrono.adjusted_cap  = yfit;
chrono.actual_c_rate = abs(chrono.charge_current./chrono.adjusted_cap/mass);

% UNCOMMENT THIS TO MAKE A CSV FILE
%writetable(chrono,'B7Chronology.csv')

figure(6)
yyaxis left
plot(chrono.cycle_number,chrono.chg_stress_change_start,'-bo')
hold on
plot(chrono.cycle_number,chrono.chg_stress_change_end,'-bs')
plot(chrono.cycle_number,chrono.dischg_stress_change_start,'-ro')
plot(chrono.cycle_number,chrono.dischg_stress_change_end,'-rs')
plot(chrono.cycle_number,chrono.low_hold_stress_change,'-go')
ylabel('Stress MPa')
yyaxis right
plot(chrono.cycle_number,chrono.chgcap_start_mAhg,'-b*')
plot(chrono.cycle_number,chrono.chgcap_end_mAhg,'-b+')
plot(chrono.cycle_number,chrono.dischgcap_start_mAhg,'-r*')
plot(chrono.cycle_number,chrono.dischgcap_end_mAhg,'-r+')
hold off

legend('Charge Stress Change St','Charge Stress Change End','Discharge Stress Change St','Discharge Stress Change End',...
    'Low Hold Stress Change','Charge Capacity Start','Charge Capacity End','Discharge Capacity Start','Discharge Capacity End')
xlabel('Cycle Number')
ylabel('Capacity mAh/g')
title(strcat(projdir,' Cycle Summary'))

File: Baseline1reallign.m
close all;clear
format long;

%initialize sample-specific constants
hs = 506e-6; %microns current substrate 
C_angle = 0.78173; %[ cos(a)/ 2L ]
Bs = 115; %GPa for copper substrate (from McMaster)
hf = 25e-6; %film thickness
projdir = 'Baseline1Data';
mass = .02*.92;
OneCRate = 3.4;

MOSSFileList = dir(fullfile(projdir,'MOSS','*.csv'));
M = size(MOSSFileList,1);
ECFileList = dir(fullfile(projdir,'*.mpt'));
N = size(ECFileList,1);
MOSSlineups = csvread(fullfile(projdir,'MOSStimes.csv'));
EClineups = csvread(fullfile(projdir,'ECtimes.csv'));
MList = cell(1,M);
EList = cell(1,N);
lastlines = zeros(N+1,10);

for j = 1:N
    opts = detectImportOptions(fullfile(projdir,ECFileList(j).name),'FileType','text');
    opts.SelectedVariableNames = {'ox_red','NsChanges','time_s','x_Q_Qo__mA_h','Ewe_V','x_I__mA','QCharge_mA_h','QDischarge_mA_h','halfCycle','cycleNumber'};%select whatever data you want
    EList{j} = readmatrix(fullfile(projdir,ECFileList(j).name),opts);
    EList{j}(:,3) = round(EList{j}(:,3)+EClineups(j,2),-1); %add time offsets for each file
    EList{j}(:,[4 9 10]) = EList{j}(:,[4 9 10])+lastlines(j,[4 9 10]); %increment cumulative columns by previous file value
    lastlines(j+1,:) = EList{j}(end,:);%record final line to adjust subsequent files
    lastlines(j+1,9) = lastlines(j+1,9) +1;%update half cycle numbering
    EList{j} = array2table(EList{j},'VariableNames',opts.SelectedVariableNames);
end
Etable = vertcat(EList{1:N});

for k = 1:M
    MList{k} = readmatrix(fullfile(projdir,'MOSS',MOSSFileList(k).name)); %load data
    MList{k}(:,2) = (Bs*hs^2*MList{k}(:,2)*10*C_angle)/(6*hf);%Stoney
    MList{k}(:,1) = round(MList{k}(:,1)+MOSSlineups(k,2),-1); %add time offsets for each file
    [~,uid] = unique(MList{k}(:,1),'stable');%remove rows with same time entry
    MList{k} = array2table(MList{k}(uid,:),'VariableNames',{'time_s','stress_MPa'});
end
Mtable = vertcat(MList{1:M});

B1master = outerjoin(Mtable,Etable,'MergeKeys',true);
% UNCOMMENT THIS TO MAKE A CSV FILE
%writetable(B1master,fullfile(projdir,'BaseLine1Stress.csv'));

%make list of half cycle indices
[l hCycIndex] = findgroups(B1master.halfCycle);
if hCycIndex(1)==0
    hCycIndex = hCycIndex(2:end);
end
%build subtables from each half cycle and just charge cycles
for i = hCycIndex'
    thisCycle = find(B1master.halfCycle==i);
    startVals = B1master(thisCycle(1),:);
    halfCycles{i} = B1master(thisCycle,:);
    %halfCycles{i}.time_s = halfCycles{i}.time_s - startVals.time_s;
    if startVals.ox_red == 0
        chargeCycs{i} = table2array(B1master(thisCycle,:));
    elseif startVals.ox_red == 1
        dischargeCycs{i} = table2array(B1master(thisCycle,:));
    end
end
empInd = cellfun(@isempty, chargeCycs) == 0;
chargeCycles = chargeCycs(empInd);
DempInd = cellfun(@isempty, dischargeCycs) == 0;
dischargeCycles = dischargeCycs(DempInd);

%make list of FULL cycle indices, defined by EC labs as a climb and fall of
%voltage, so opposite of what we are considering. 
[l fCycIndex] = findgroups(B1master.cycleNumber);
if fCycIndex(1)==0
    fCycIndex = fCycIndex(2:end);
end
%build subtables from each FULL cycle and rezero time
for i = fCycIndex'
    thisCycle = find(B1master.cycleNumber==i);
    startVals = B1master(thisCycle(1),:);
    Cycles{i} = B1master(thisCycle,:);
    %Cycles{i}.time_s = Cycles{i}.time_s - startVals.time_s;
end

figure(1)
plot(B1master.time_s/3600,B1master.stress_MPa);
xlabel('Time (Hrs)');
hold on;
plot(B1master.time_s/3600,B1master.x_I__mA)
plot(B1master.time_s/3600,B1master.Ewe_V)
title(projdir)
legend('MOS Stress (MPa)','Current (mA)','Voltage (V)')
hold off;

%plot things from each half cycle (can just copy and paste this section
%once this has been run once)
sz = [length(chargeCycles) 12];
varNames = {'cycle_number','chg_stress_change_start','chg_stress_change_end','dischg_stress_change_start',...
    'dischg_stress_change_end','low_hold_stress_change','chgcap_start_mAhg','chgcap_end_mAhg','dischgcap_start_mAhg',...
    'dischgcap_end_mAhg','charge_current','c_rate','chg_stress_change_start_norm_MPa_mAhg','chg_stress_change_end_norm_MPa_mAhg',...
    'dischg_stress_change_start_norm_MPa_mAhg','dischg_stress_change_end_norm_MPa_mAhg'};
chronoArray = zeros(sz);
for i = 1:length(chargeCycles)
    thisChg = chargeCycles{i};
    thisDis = dischargeCycles{i+1};
    hsi = find(thisChg(:,6)<.011);%find the row corresponding to the start of the bottom hold
    dhsi = find(thisDis(:,6)>1.49);% top hold
    %CHARGE
    startStrs = thisChg(1,2);%build stress differences for each section of cycle
    chgHoldStartStrs = thisChg(hsi(1),2);
    chgHoldEndStrs = thisChg(end,2);
    if isnan(chgHoldStartStrs)%use last available data if final stress value is NaN
        lastIndex = sum(~isnan(thisChg(:,2)));
        if lastIndex > 0
            chgHoldStartStrs = thisChg(lastIndex,2);
        end
    end
    chgStrsChangeStart = abs(chgHoldStartStrs-startStrs);
    chgStrsChangeEnd = abs(chgHoldEndStrs-startStrs);
    lowHoldStrs = abs(chgHoldStartStrs - chgHoldEndStrs);
    %DISCHARGE
    dischgStartStrs = thisDis(1,2);
    dischgHoldStartStrs = thisDis(dhsi(1),2);
    dischgHoldEndStrs = thisDis(end,2);
    if isnan(dischgHoldEndStrs)%use last available data if final stress value is NaN
        lastIndex = sum(~isnan(thisDis(:,2)));
        if lastIndex > 0
            dischgHoldEndStrs = thisDis(lastIndex,2);
        end
    end
    dischgStrsChangeStart = abs(dischgHoldStartStrs - dischgStartStrs);
    dischgStrsChangeEnd = abs(dischgHoldEndStrs - dischgStartStrs);
    crate = round(abs(thisChg(2,7)/OneCRate),2);
    chronoArray(i,:) = [i, chgStrsChangeStart,chgStrsChangeEnd, dischgStrsChangeStart,dischgStrsChangeEnd,lowHoldStrs,...
        thisChg(hsi(1),9)/mass, thisChg(end,9)/mass, thisDis(dhsi(1),8)/mass, thisDis(end,8)/mass,thisChg(2,7),crate];
end
%make normalized stress collumns
chronoArray(:,13:16) = chronoArray(:,2:5)./chronoArray(:,7:10);
chrono = array2table(chronoArray,'VariableNames',varNames);


%normalize capacity by fitting c/10 discharge capacity fade curve
figure(5)
cTenths = chrono(find(chrono.c_rate<.25),{'cycle_number','dischgcap_end_mAhg'});
%Adjust because reasons
cTenths = cTenths(2:end,:);
plot(cTenths.cycle_number,cTenths.dischgcap_end_mAhg,'ko')
xlabel('cycle number');
ylabel('capacity (mAh/g)');
modelFun = @(b,x) b(1) + b(2) * exp(-b(3)*x(:, 1));
beta0 = [220,100,.2]; 
mdl = fitnlm(cTenths,modelFun,beta0);
yfit = modelFun(mdl.Coefficients{:,1}',chrono.cycle_number);
hold on
%plot results to check fit
plot(chrono.cycle_number,yfit)
title(strcat(projdir,' Curve Fit of C/10 Cycles'));
legend('data','fit');
hold off

%add normalized capacity and C rate column to chrono table
chrono.adjusted_cap  = yfit;
chrono.actual_c_rate = abs(chrono.charge_current./chrono.adjusted_cap/mass);

% UNCOMMENT THIS TO MAKE A CSV FILE
%writetable(chrono,'Baseline1Chronology.csv')

figure(6)
yyaxis left
plot(chrono.cycle_number,chrono.chg_stress_change_start,'-bo')
hold on
plot(chrono.cycle_number,chrono.chg_stress_change_end,'-bs')
plot(chrono.cycle_number,chrono.dischg_stress_change_start,'-ro')
plot(chrono.cycle_number,chrono.dischg_stress_change_end,'-rs')
plot(chrono.cycle_number,chrono.low_hold_stress_change,'-go')
ylabel('Stress MPa')
yyaxis right
plot(chrono.cycle_number,chrono.chgcap_start_mAhg,'-b*')
plot(chrono.cycle_number,chrono.chgcap_end_mAhg,'-b+')
plot(chrono.cycle_number,chrono.dischgcap_start_mAhg,'-r*')
plot(chrono.cycle_number,chrono.dischgcap_end_mAhg,'-r+')
hold off

legend('Charge Stress Change St','Charge Stress Change End','Discharge Stress Change St','Discharge Stress Change End',...
    'Low Hold Stress Change','Charge Capacity Start','Charge Capacity End','Discharge Capacity Start','Discharge Capacity End')
xlabel('Cycle Number')
ylabel('Capacity mAh/g')
title(strcat(projdir,' Cycle Summary'))
