Repository: swaags/Anode_Data_Wrangling

# Anode_Data_Wrangling
processing and manipulating of electrochemical and mechanical data

File: C3Plot.m
%MUST RUN Baseline1reallign FIRST
%plot things from each half cycle (can just copy and paste this section
%once this has been run once)
sz = [length(chargeCycles) 8];
varNames = {'cycle_number','max_stress','start_stress','stress_change','capacity_start_mAhg','capacity_end_mAhg','charge_current','c_rate'};
chronoArray = zeros(sz);
for i = 1:length(chargeCycles)
    hsi = find(chargeCycles{i}(:,6)<.011);
    maxStrs = chargeCycles{i}(hsi(1),2);
    startStrs = chargeCycles{i}(1,2);
    strsChg = maxStrs-startStrs;
    crate = round(abs(chargeCycles{i}(2,7)/C_rate),2);
    chronoArray(i,:) = [i, maxStrs, startStrs, strsChg, chargeCycles{i}(hsi(1),9)/mass, chargeCycles{i}(end,9)/mass,chargeCycles{i}(2,7),crate];
end

chrono = array2table(chronoArray,'VariableNames',varNames)
%writetable(chrono,fullfile(projdir,'Baseline1Chronology.csv'))


figure(6)
yyaxis left
plot(chrono.cycle_number,chrono.start_stress,'-bo')
hold on
plot(chrono.cycle_number,chrono.max_stress,'-bs')
plot(chrono.cycle_number,chrono.stress_change,'-b*')
ylabel('Stress MPa')
yyaxis right
plot(chrono.cycle_number,chrono.capacity_start_mAhg,'-o')
plot(chrono.cycle_number,chrono.capacity_end_mAhg,'-s')
hold off
legend('Stress at start of charge','Stress at end of charge','Stress Change','Capacity at hold start','Capacity at hold end')
xlabel('Cycle Number')
ylabel('Capacity mAh/g')
title('Baseline 1 Cycles')

File: C5reallign.m
close all;clear
format long;

%initialize sample-specific vars
hs = 670e-6;%microns current substrate 
%THIS NEEDS TO BE CHANGED FOR JUNY'S MOSS MEASUREMENTS!!!
C_angle = 0.78173;%[ cos(a)/ 2L ]
Bs = 115;%GPa for copper substrate (from McMaster)
hf = 18e-6;%film thickness
projdir = 'C5Data';
mass = .0132*.92;
OneCRate = 3.64;

MOSSFileList = dir(fullfile(projdir,'*.txt'));
M = size(MOSSFileList,1);
ECFileList = dir(fullfile(projdir,'*.mpt'));
N = size(ECFileList,1);
MOSSlineups = csvread(fullfile(projdir,'MOSStimes.csv'));%load time offset files
EClineups = csvread(fullfile(projdir,'ECtimes.csv'));
MList = cell(1,M);
EList = cell(1,N);
lastlines = zeros(N+1,10);
%load and process eelctrochemical data
for j = 1:N
    opts = detectImportOptions(fullfile(projdir,ECFileList(j).name),'FileType','text');
    opts.SelectedVariableNames = {'ox_red','NsChanges','time_s','x_Q_Qo__mA_h','Ewe_V','x_I__mA','QCharge_mA_h','QDischarge_mA_h','halfCycle','cycleNumber'};%select whatever data you want
    EList{j} = readmatrix(fullfile(projdir,ECFileList(j).name),opts);
    EList{j}(:,3) = round(EList{j}(:,3)+EClineups(j,2),-1); %add time offsets for each file
    EList{j}(:,[4 9 10]) = EList{j}(:,[4 9 10])+lastlines(j,[4 9 10]); %increment cumulative columns by previous file value
    lastlines(j+1,:) = EList{j}(end,:);%record final line to adjust subsequent files
    lastlines(j+1,9) = lastlines(j+1,9) +1;%update half cycle numbering
    EList{j} = array2table(EList{j},'VariableNames',opts.SelectedVariableNames);
end
Etable = vertcat(EList{1:N});
%load and process MOS data
for k = 1:M
    MList{k} = readmatrix(fullfile(projdir,MOSSFileList(k).name)); %load data
    MList{k}(:,2) = (Bs*hs^2*MList{k}(:,2)*10*C_angle)/(6*hf);%Stoney /100 for percent *1000 to get MPa
    MList{k}(:,1) = round(MList{k}(:,1)+MOSSlineups(k,2),-1); %add time offsets for each file, round to nearest 10 s
    [~,uid] = unique(MList{k}(:,1),'stable');%remove rows with same time entry
    MList{k} = array2table(MList{k}(uid,:),'VariableNames',{'time_s','stress_MPa'});
end
Mtable = vertcat(MList{1:M});

C5master = outerjoin(Mtable,Etable,'MergeKeys',true); %join on time collumn, hence rounding to nearest 10 s
C5master = C5master(~isnan(C5master.stress_MPa),:);%get rid of empty rows due to MOSS downsampling
%writetable(C5master,'C5Stress.csv')

%make list of half cycle indices
[l hCycIndex] = findgroups(C5master.halfCycle);
if hCycIndex(1)==0
    hCycIndex = hCycIndex(2:end);
end
%build subtables from each half cycle and just charge cycles
for i = hCycIndex'
    thisCycle = find(C5master.halfCycle==i);
    thisArr = table2array(C5master(thisCycle,:));
    startVals = thisArr(1,3);
    halfCycles{i} = thisArr;
    if startVals == 0
        chargeCycs{i} = thisArr;
    elseif startVals == 1
        dischargeCycs{i} = thisArr;
    end
end
empInd = cellfun(@isempty, chargeCycs) == 0;
chargeCycles = chargeCycs(empInd);
DempInd = cellfun(@isempty, dischargeCycs) == 0;
dischargeCycles = dischargeCycs(DempInd);

%make list of FULL cycle indices, defined by EC labs as a climb and fall of
%voltage, so opposite of what we are considering. 
[l fCycIndex] = findgroups(C5master.cycleNumber);
if fCycIndex(1)==0
    fCycIndex = fCycIndex(2:end);
end
%build subtables from each FULL cycle and rezero time
for i = fCycIndex'
    thisCycle = find(C5master.cycleNumber==i);
    startVals = C5master(thisCycle(1),:);
    Cycles{i} = C5master(thisCycle,:);
    %Cycles{i}.time_s = Cycles{i}.time_s - startVals.time_s;
end

figure(1)
plot(C5master.time_s/3600,C5master.stress_MPa);
xlabel('Time (Hrs)');
hold on;
plot(C5master.time_s/3600,C5master.x_I__mA)
plot(C5master.time_s/3600,C5master.Ewe_V)
title(projdir)
legend('MOS Stress (MPa)','Current (mA)','Voltage (V)')
hold off;

%plot things from each half cycle (can just copy and paste this section
%once this has been run once)
sz = [length(chargeCycles) 14];
varNames = {'cycle_number','chg_stress_change_start','chg_stress_change_end','dischg_stress_change_start',...
    'dischg_stress_change_end','low_hold_stress_change','chgcap_start_mAhg','chgcap_end_mAhg','dischgcap_start_mAhg',...
    'dischgcap_end_mAhg','charge_current','c_rate','irrev_stress','irrev_cap',...
    'chg_stress_change_start_norm_MPa_mAhg','chg_stress_change_end_norm_MPa_mAhg',...
    'dischg_stress_change_start_norm_MPa_mAhg','dischg_stress_change_end_norm_MPa_mAhg'};
chronoArray = zeros(sz);
for i = 1:length(chargeCycles)
    thisChg = chargeCycles{i};
    thisDis = dischargeCycles{i+1};
    hsi = find(thisChg(:,6)<.011);%find the row corresponding to the start of the bottom hold
    dhsi = find(thisDis(:,6)>1.49);% top hold
    %CHARGE
    startStrs = thisChg(1,2);%build stress differences for each section of cycle
    chgHoldStartStrs = thisChg(hsi(1),2);
    chgHoldEndStrs = thisChg(end,2);
    if isnan(chgHoldStartStrs)%use last available data if final stress value is NaN
        lastIndex = sum(~isnan(thisChg(:,2)));
        if lastIndex > 0
            chgHoldStartStrs = thisChg(lastIndex,2);
        end
    end
    chgStrsChangeStart = abs(chgHoldStartStrs-startStrs);
    chgStrsChangeEnd = abs(chgHoldEndStrs-startStrs);
    lowHoldStrs = abs(chgHoldStartStrs - chgHoldEndStrs);
    %DISCHARGE
    dischgStartStrs = thisDis(1,2);
    dischgHoldStartStrs = thisDis(dhsi(1),2);
    dischgHoldEndStrs = thisDis(end-5,2);
    if isnan(dischgHoldEndStrs)%use last available data if final stress value is NaN
        lastIndex = sum(~isnan(thisDis(:,2)));
        if lastIndex > 0
            dischgHoldEndStrs = thisDis(lastIndex,2);
        end
    end 
    dischgStrsChangeStart = abs(dischgHoldStartStrs - dischgStartStrs);
    dischgStrsChangeEnd = abs(dischgHoldEndStrs - dischgStartStrs);
    %IRREVERSIBLE STRESS
    irrevStrs = dischgHoldEndStrs - startStrs;
    crate = round(abs(thisChg(2,7)/OneCRate),2);
    chronoArray(i,:) = [i, chgStrsChangeStart,chgStrsChangeEnd, dischgStrsChangeStart,dischgStrsChangeEnd,lowHoldStrs,...
        thisChg(hsi(1),9)/mass, thisChg(end,9)/mass, thisDis(dhsi(1),8)/mass, thisDis(end,8)/mass,thisChg(2,7),crate,...
        irrevStrs, (thisChg(end,9) - thisDis(end,8))/mass];
end
%make normalized stress collumns
chronoArray(:,15:18) = chronoArray(:,2:5)./chronoArray(:,7:10);
chrono = array2table(chronoArray,'VariableNames',varNames);


%normalize capacity by fitting c/10 discharge capacity fade curve
figure(5)
cTenths = chrono(find(chrono.c_rate<.11),{'cycle_number','dischgcap_end_mAhg'});
plot(cTenths.cycle_number,cTenths.dischgcap_end_mAhg,'ko')
xlabel('cycle number');
ylabel('capacity (mAh/g)');
modelFun = @(b,x) b(1) + b(2) * exp(-b(3)*x(:, 1));
beta0 = [220,100,.2]; 
mdl = fitnlm(cTenths,modelFun,beta0);
yfit = modelFun(mdl.Coefficients{:,1}',chrono.cycle_number);
hold on
%plot results to check fit
plot(chrono.cycle_number,yfit)
title(strcat(projdir,' Curve Fit of C/10 Cycles'));
legend('data','fit');
hold off

%add normalized capacity and C rate column to chrono table
chrono.adjusted_cap  = yfit;
chrono.actual_c_rate = abs(chrono.charge_current./chrono.adjusted_cap/mass);

% UNCOMMENT THIS TO MAKE A CSV FILE
%writetable(chrono,'C5Chronology.csv')

figure(6)
yyaxis left
plot(chrono.cycle_number,chrono.chg_stress_change_end,'-bo')
hold on
plot(chrono.cycle_number,chrono.dischg_stress_change_end,'-rs')
plot(chrono.cycle_number,chrono.irrev_stress,'-go')
ylabel('Stress MPa')
yyaxis right
plot(chrono.cycle_number,chrono.chgcap_end_mAhg,'-b*')
plot(chrono.cycle_number,chrono.dischgcap_end_mAhg,'-r*')
plot(chrono.cycle_number,chrono.irrev_cap,'-g+')
hold off
grid on
legend('Charge Stress Change End','Discharge Stress Change End','Irreversible Stress',...
    'Charge Capacity End','Discharge Capacity End','Irreversible Capacity')
xlabel('Cycle Number')
ylabel('Capacity mAh/g')
title(strcat(projdir,' Cycle Summary'))

File: C7reallign.m
close all;clear
format long;

%initialize sample-specific vars
hs = 670e-6;%microns current substrate 
%THIS NEEDS TO BE CHANGED FOR JUNY'S MOSS MEASUREMENTS!!!
C_angle = 0.78173;%[ cos(a)/ 2L ]
Bs = 115;%GPa for copper substrate (from McMaster)
hf = 20e-6;%film thickness
projdir = 'C7Data';
mass = .0142*.92;
OneCRate = 3.92;

MOSSFileList = dir(fullfile(projdir,'*.txt'));
M = size(MOSSFileList,1);
ECFileList = dir(fullfile(projdir,'*.mpt'));
N = size(ECFileList,1);
MOSSlineups = csvread(fullfile(projdir,'MOSStimes.csv'));%load time offset files
EClineups = csvread(fullfile(projdir,'ECtimes.csv'));
MList = cell(1,M);
EList = cell(1,N);
lastlines = zeros(N+1,10);
%load and process eelctrochemical data
for j = 1:N
    opts = detectImportOptions(fullfile(projdir,ECFileList(j).name),'FileType','text');
    opts.SelectedVariableNames = {'ox_red','NsChanges','time_s','x_Q_Qo__mA_h','Ewe_V','x_I__mA','QCharge_mA_h','QDischarge_mA_h','halfCycle','cycleNumber'};%select whatever data you want
    EList{j} = readmatrix(fullfile(projdir,ECFileList(j).name),opts);
    EList{j}(:,3) = round(EList{j}(:,3)+EClineups(j,2),-1); %add time offsets for each file
    EList{j}(:,[4 9 10]) = EList{j}(:,[4 9 10])+lastlines(j,[4 9 10]); %increment cumulative columns by previous file value
    lastlines(j+1,:) = EList{j}(end,:);%record final line to adjust subsequent files
    lastlines(j+1,9) = lastlines(j+1,9) +1;%update half cycle numbering
    EList{j} = array2table(EList{j},'VariableNames',opts.SelectedVariableNames);
end
Etable = vertcat(EList{1:N});
%load and process MOS data
for k = 1:M
    MList{k} = readmatrix(fullfile(projdir,MOSSFileList(k).name)); %load data
    MList{k}(:,2) = (Bs*hs^2*MList{k}(:,2)*10*C_angle)/(6*hf);%Stoney /100 for percent *1000 to get MPa
    MList{k}(:,1) = round(MList{k}(:,1)+MOSSlineups(k,2),-1); %add time offsets for each file, round to nearest 10 s
    [~,uid] = unique(MList{k}(:,1),'stable');%remove rows with same time entry
    MList{k} = array2table(MList{k}(uid,:),'VariableNames',{'time_s','stress_MPa'});
end
Mtable = vertcat(MList{1:M});

C7master = outerjoin(Mtable,Etable,'MergeKeys',true); %join on time collumn, hence rounding to nearest 10 s
C7master = C7master(~isnan(C7master.stress_MPa),:);%get rid of empty rows due to MOSS downsampling
%writetable(C7master,'C7Stress.csv')

%make list of half cycle indices
[l hCycIndex] = findgroups(C7master.halfCycle);
if hCycIndex(1)==0
    hCycIndex = hCycIndex(2:end);
end
%build subtables from each half cycle and just charge cycles
for i = hCycIndex'
    thisCycle = find(C7master.halfCycle==i);
    thisArr = table2array(C7master(thisCycle,:));
    startVals = thisArr(1,3);
    halfCycles{i} = thisArr;
    if startVals == 0
        chargeCycs{i} = thisArr;
    elseif startVals == 1
        dischargeCycs{i} = thisArr;
    end
end
empInd = cellfun(@isempty, chargeCycs) == 0;
chargeCycles = chargeCycs(empInd);
DempInd = cellfun(@isempty, dischargeCycs) == 0;
dischargeCycles = dischargeCycs(DempInd);

%make list of FULL cycle indices, defined by EC labs as a climb and fall of
%voltage, so opposite of what we are considering. 
[l fCycIndex] = findgroups(C7master.cycleNumber);
if fCycIndex(1)==0
    fCycIndex = fCycIndex(2:end);
end
%build subtables from each FULL cycle and rezero time
for i = fCycIndex'
    thisCycle = find(C7master.cycleNumber==i);
    startVals = C7master(thisCycle(1),:);
    Cycles{i} = C7master(thisCycle,:);
    %Cycles{i}.time_s = Cycles{i}.time_s - startVals.time_s;
end

figure(1)
plot(C7master.time_s/3600,C7master.stress_MPa);
xlabel('Time (Hrs)');
hold on;
plot(C7master.time_s/3600,C7master.x_I__mA)
plot(C7master.time_s/3600,C7master.Ewe_V)
title(projdir)
legend('MOS Stress (MPa)','Current (mA)','Voltage (V)')
hold off;

%plot things from each half cycle (can just copy and paste this section
%once this has been run once)
sz = [length(chargeCycles) 14];
varNames = {'cycle_number','chg_stress_change_start','chg_stress_change_end','dischg_stress_change_start',...
    'dischg_stress_change_end','low_hold_stress_change','chgcap_start_mAhg','chgcap_end_mAhg','dischgcap_start_mAhg',...
    'dischgcap_end_mAhg','charge_current','c_rate','irrev_stress','irrev_cap',...
    'chg_stress_change_start_norm_MPa_mAhg','chg_stress_change_end_norm_MPa_mAhg',...
    'dischg_stress_change_start_norm_MPa_mAhg','dischg_stress_change_end_norm_MPa_mAhg'};
chronoArray = zeros(sz);
for i = 1:length(chargeCycles)
    thisChg = chargeCycles{i};
    thisDis = dischargeCycles{i+1};
    hsi = find(thisChg(:,6)<.011);%find the row corresponding to the start of the bottom hold
    dhsi = find(thisDis(:,6)>1.49);% top hold
    %CHARGE
    startStrs = thisChg(1,2);%build stress differences for each section of cycle
    chgHoldStartStrs = thisChg(hsi(1),2);
    chgHoldEndStrs = thisChg(end,2);
    if isnan(chgHoldStartStrs)%use last available data if final stress value is NaN
        lastIndex = sum(~isnan(thisChg(:,2)));
        if lastIndex > 0
            chgHoldStartStrs = thisChg(lastIndex,2);
        end
    end
    chgStrsChangeStart = abs(chgHoldStartStrs-startStrs);
    chgStrsChangeEnd = abs(chgHoldEndStrs-startStrs);
    lowHoldStrs = abs(chgHoldStartStrs - chgHoldEndStrs);
    %DISCHARGE
    dischgStartStrs = thisDis(1,2);
    dischgHoldStartStrs = thisDis(dhsi(1),2);
    dischgHoldEndStrs = thisDis(end-5,2);
    if isnan(dischgHoldEndStrs)%use last available data if final stress value is NaN
        lastIndex = sum(~isnan(thisDis(:,2)));
        if lastIndex > 0
            dischgHoldEndStrs = thisDis(lastIndex,2);
        end
    end 
    dischgStrsChangeStart = abs(dischgHoldStartStrs - dischgStartStrs);
    dischgStrsChangeEnd = abs(dischgHoldEndStrs - dischgStartStrs);
    %IRREVERSIBLE STRESS
    irrevStrs = dischgHoldEndStrs - startStrs;
    crate = round(abs(thisChg(2,7)/OneCRate),2);
    chronoArray(i,:) = [i, chgStrsChangeStart,chgStrsChangeEnd, dischgStrsChangeStart,dischgStrsChangeEnd,lowHoldStrs,...
        thisChg(hsi(1),9)/mass, thisChg(end,9)/mass, thisDis(dhsi(1),8)/mass, thisDis(end,8)/mass,thisChg(2,7),crate,...
        irrevStrs, (thisChg(end,9) - thisDis(end,8))/mass];
end
%make normalized stress collumns
chronoArray(:,15:18) = chronoArray(:,2:5)./chronoArray(:,7:10);
chrono = array2table(chronoArray,'VariableNames',varNames);


%normalize capacity by fitting c/10 discharge capacity fade curve
figure(5)
cTenths = chrono(find(chrono.c_rate<.11),{'cycle_number','dischgcap_end_mAhg'});
plot(cTenths.cycle_number,cTenths.dischgcap_end_mAhg,'ko')
xlabel('cycle number');
ylabel('capacity (mAh/g)');
modelFun = @(b,x) b(1) + b(2) * exp(-b(3)*x(:, 1));
beta0 = [220,100,.2]; 
mdl = fitnlm(cTenths,modelFun,beta0);
yfit = modelFun(mdl.Coefficients{:,1}',chrono.cycle_number);
hold on
%plot results to check fit
plot(chrono.cycle_number,yfit)
title(strcat(projdir,' Curve Fit of C/10 Cycles'));
legend('data','fit');
hold off

%add normalized capacity and C rate column to chrono table
chrono.adjusted_cap  = yfit;
chrono.actual_c_rate = abs(chrono.charge_current./chrono.adjusted_cap/mass);

% UNCOMMENT THIS TO MAKE A CSV FILE
%writetable(chrono,'C7Chronology.csv')

figure(6)
yyaxis left
plot(chrono.cycle_number,chrono.chg_stress_change_end,'-bo')
hold on
plot(chrono.cycle_number,chrono.dischg_stress_change_end,'-rs')
plot(chrono.cycle_number,chrono.irrev_stress,'-go')
ylabel('Stress MPa')
yyaxis right
plot(chrono.cycle_number,chrono.chgcap_end_mAhg,'-b*')
plot(chrono.cycle_number,chrono.dischgcap_end_mAhg,'-r*')
plot(chrono.cycle_number,chrono.irrev_cap,'-g+')
hold off
grid on
legend('Charge Stress Change End','Discharge Stress Change End','Irreversible Stress',...
    'Charge Capacity End','Discharge Capacity End','Irreversible Capacity')
xlabel('Cycle Number')
ylabel('Capacity mAh/g')
title(strcat(projdir,' Cycle Summary'))

File: C8reallign.m
close all;clear
format long;

%initialize sample-specific vars
hs = 670e-6;%microns current substrate 
%THIS NEEDS TO BE CHANGED FOR JUNY'S MOSS MEASUREMENTS!!!
C_angle = 0.78173;%[ cos(a)/ 2L ]
Bs = 115;%GPa for copper substrate (from McMaster)
hf = 22e-6;%film thickness
projdir = 'C8Data';
mass = .0157*.92;
OneCRate = 4.33;

MOSSFileList = dir(fullfile(projdir,'*.txt'));
M = size(MOSSFileList,1);
ECFileList = dir(fullfile(projdir,'*.mpt'));
N = size(ECFileList,1);
MOSSlineups = csvread(fullfile(projdir,'MOSStimes.csv'));%load time offset files
EClineups = csvread(fullfile(projdir,'ECtimes.csv'));
MList = cell(1,M);
EList = cell(1,N);
lastlines = zeros(N+1,10);
%load and process eelctrochemical data
for j = 1:N
    opts = detectImportOptions(fullfile(projdir,ECFileList(j).name),'FileType','text');
    opts.SelectedVariableNames = {'ox_red','NsChanges','time_s','x_Q_Qo__mA_h','Ewe_V','x_I__mA','QCharge_mA_h','QDischarge_mA_h','halfCycle','cycleNumber'};%select whatever data you want
    EList{j} = readmatrix(fullfile(projdir,ECFileList(j).name),opts);
    EList{j}(:,3) = round(EList{j}(:,3)+EClineups(j,2),-1); %add time offsets for each file
    EList{j}(:,[4 9 10]) = EList{j}(:,[4 9 10])+lastlines(j,[4 9 10]); %increment cumulative columns by previous file value
    lastlines(j+1,:) = EList{j}(end,:);%record final line to adjust subsequent files
    lastlines(j+1,9) = lastlines(j+1,9) +1;%update half cycle numbering
    EList{j} = array2table(EList{j},'VariableNames',opts.SelectedVariableNames);
end
Etable = vertcat(EList{1:N});
%load and process MOS data
for k = 1:M
    MList{k} = readmatrix(fullfile(projdir,MOSSFileList(k).name)); %load data
    MList{k}(:,2) = (Bs*hs^2*MList{k}(:,2)*10*C_angle)/(6*hf);%Stoney /100 for percent *1000 to get MPa
    MList{k}(:,1) = round(MList{k}(:,1)+MOSSlineups(k,2),-1); %add time offsets for each file, round to nearest 10 s
    [~,uid] = unique(MList{k}(:,1),'stable');%remove rows with same time entry
    MList{k} = array2table(MList{k}(uid,:),'VariableNames',{'time_s','stress_MPa'});
end
Mtable = vertcat(MList{1:M});

C8master = outerjoin(Mtable,Etable,'MergeKeys',true); %join on time collumn, hence rounding to nearest 10 s
%writetable(C8master,'C8Stress.csv')

%make list of half cycle indices
[l hCycIndex] = findgroups(C8master.halfCycle);
if hCycIndex(1)==0
    hCycIndex = hCycIndex(2:end);
end
%build subtables from each half cycle and just charge cycles
for i = hCycIndex'
    thisCycle = find(C8master.halfCycle==i);
    thisArr = table2array(C8master(thisCycle,:));
    startVals = thisArr(1,3);
    halfCycles{i} = thisArr;
    if startVals == 0
        chargeCycs{i} = thisArr;
    elseif startVals == 1
        dischargeCycs{i} = thisArr;
    end
end
empInd = cellfun(@isempty, chargeCycs) == 0;
chargeCycles = chargeCycs(empInd);
DempInd = cellfun(@isempty, dischargeCycs) == 0;
dischargeCycles = dischargeCycs(DempInd);

%make list of FULL cycle indices, defined by EC labs as a climb and fall of
%voltage, so opposite of what we are considering. 
[l fCycIndex] = findgroups(C8master.cycleNumber);
if fCycIndex(1)==0
    fCycIndex = fCycIndex(2:end);
end
%build subtables from each FULL cycle and rezero time
for i = fCycIndex'
    thisCycle = find(C8master.cycleNumber==i);
    startVals = C8master(thisCycle(1),:);
    Cycles{i} = C8master(thisCycle,:);
    %Cycles{i}.time_s = Cycles{i}.time_s - startVals.time_s;
end

figure(1)
plot(C8master.time_s/3600,C8master.stress_MPa);
xlabel('Time (Hrs)');
hold on;
plot(C8master.time_s/3600,C8master.x_I__mA)
plot(C8master.time_s/3600,C8master.Ewe_V)
title(projdir)
legend('MOS Stress (MPa)','Current (mA)','Voltage (V)')
hold off;

%plot things from each half cycle (can just copy and paste this section
%once this has been run once)
sz = [length(chargeCycles) 14];
varNames = {'cycle_number','chg_stress_change_start','chg_stress_change_end','dischg_stress_change_start',...
    'dischg_stress_change_end','low_hold_stress_change','chgcap_start_mAhg','chgcap_end_mAhg','dischgcap_start_mAhg',...
    'dischgcap_end_mAhg','charge_current','c_rate','irrev_stress','irrev_cap',...
    'chg_stress_change_start_norm_MPa_mAhg','chg_stress_change_end_norm_MPa_mAhg',...
    'dischg_stress_change_start_norm_MPa_mAhg','dischg_stress_change_end_norm_MPa_mAhg'};
chronoArray = zeros(sz);
for i = 1:length(chargeCycles)
    thisChg = chargeCycles{i};
    thisDis = dischargeCycles{i+1};
    hsi = find(thisChg(:,6)<.013);%find the row corresponding to the start of the bottom hold
    dhsi = find(thisDis(:,6)>1.49);% top hold
    %CHARGE
    startStrs = thisChg(1,2);%build stress differences for each section of cycle
    chgHoldStartStrs = thisChg(hsi(1),2);
    chgHoldEndStrs = thisChg(end,2);
    if isnan(chgHoldStartStrs)%use last available data if final stress value is NaN
        lastIndex = sum(~isnan(thisChg(:,2)));
        if lastIndex > 0
            chgHoldStartStrs = thisChg(lastIndex,2);
        end
    end
    chgStrsChangeStart = abs(chgHoldStartStrs-startStrs);
    chgStrsChangeEnd = abs(chgHoldEndStrs-startStrs);
    lowHoldStrs = abs(chgHoldStartStrs - chgHoldEndStrs);
    %DISCHARGE
    dischgStartStrs = thisDis(1,2);
    dischgHoldStartStrs = thisDis(dhsi(1),2);
    dischgHoldEndStrs = thisDis(end-5,2);
    if isnan(dischgHoldEndStrs)%use last available data if final stress value is NaN
        lastIndex = sum(~isnan(thisDis(:,2)));
        if lastIndex > 0
            dischgHoldEndStrs = thisDis(lastIndex,2);
        end
    end 
    dischgStrsChangeStart = abs(dischgHoldStartStrs - dischgStartStrs);
    dischgStrsChangeEnd = abs(dischgHoldEndStrs - dischgStartStrs);
    %IRREVERSIBLE STRESS
    irrevStrs = dischgHoldEndStrs - startStrs;
    crate = round(abs(thisChg(2,7)/OneCRate),2);
    chronoArray(i,:) = [i, chgStrsChangeStart,chgStrsChangeEnd, dischgStrsChangeStart,dischgStrsChangeEnd,lowHoldStrs,...
        thisChg(hsi(1),9)/mass, thisChg(end,9)/mass, thisDis(dhsi(1),8)/mass, thisDis(end,8)/mass,thisChg(2,7),crate,...
        irrevStrs, (thisChg(end,9) - thisDis(end,8))/mass];
end
%make normalized stress collumns
chronoArray(:,15:18) = chronoArray(:,2:5)./chronoArray(:,7:10);
chrono = array2table(chronoArray,'VariableNames',varNames);


%normalize capacity by fitting c/10 discharge capacity fade curve
figure(5)
cTenths = chrono(find(chrono.c_rate<.11),{'cycle_number','dischgcap_end_mAhg'});
plot(cTenths.cycle_number,cTenths.dischgcap_end_mAhg,'ko')
xlabel('cycle number');
ylabel('capacity (mAh/g)');
modelFun = @(b,x) b(1) + b(2) * exp(-b(3)*x(:, 1));
beta0 = [220,100,.2]; 
mdl = fitnlm(cTenths,modelFun,beta0);
yfit = modelFun(mdl.Coefficients{:,1}',chrono.cycle_number);
hold on
%plot results to check fit
plot(chrono.cycle_number,yfit)
title(strcat(projdir,' Curve Fit of C/10 Cycles'));
legend('data','fit');
hold off

%add normalized capacity and C rate column to chrono table
chrono.adjusted_cap  = yfit;
chrono.actual_c_rate = abs(chrono.charge_current./chrono.adjusted_cap/mass);

% UNCOMMENT THIS TO MAKE A CSV FILE
%writetable(chrono,'C8Chronology.csv')

figure(6)
yyaxis left
plot(chrono.cycle_number,chrono.chg_stress_change_end,'-bo')
hold on
plot(chrono.cycle_number,chrono.dischg_stress_change_end,'-rs')
plot(chrono.cycle_number,chrono.irrev_stress,'-go')
ylabel('Stress MPa')
yyaxis right
plot(chrono.cycle_number,chrono.chgcap_end_mAhg,'-b*')
plot(chrono.cycle_number,chrono.dischgcap_end_mAhg,'-r*')
plot(chrono.cycle_number,chrono.irrev_cap,'-g+')
hold off
grid on
legend('Charge Stress Change End','Discharge Stress Change End','Irreversible Stress',...
    'Charge Capacity End','Discharge Capacity End','Irreversible Capacity')
xlabel('Cycle Number')
ylabel('Capacity mAh/g')
title(strcat(projdir,' Cycle Summary'))

File: HystersisStress.m
%run <x>reallign first
clear hystArray
%input range of cycles you want to plot:
showCycs = [1:3];
names = cell(1,4*length(chargeCycles));
for i = 1:length(chargeCycles)
    i
    thisChg = chargeCycles{i};
    
    %rezero passed current and stress
    startSOC = thisChg(1,5); 
    startStress = thisChg(1,2);
    thisChg(:,5) = -(thisChg(:,5)-startSOC);
    thisChg(:,2) = thisChg(:,2)-startStress;
    colRange = [4*i-3,4*i-2];
    hystArray(1:numel(thisChg(:,5)),colRange) = [thisChg(:,5),thisChg(:,2)];
    try
        thisDis = dischargeCycles{i+1};
        thisDis(:,5) = -(thisDis(:,5)-startSOC);
        thisDis(:,2) = thisDis(:,2)-startStress;
        %
        %SOC = [thisChg(:,5);thisDis(:,5)];
        %stress = [thisChg(:,2);thisDis(:,2)];
        hystArray(1:numel(thisDis(:,2)),colRange+2) = [thisDis(:,5),thisDis(:,2)];
        names([colRange,colRange+2]) = {sprintf('Charge %d SOC',i),sprintf('Charge %d Stress',i),sprintf('Dischg %d SOC',i),sprintf('Dischg %d Stress',i)};
    catch
        names(colRange) = {sprintf('Charge %d SOC',i),sprintf('Charge %d Stress',i)};
    end
end

for i = showCycs
    last = find(hystArray(:,4*i-3),1,'last');
    figure(i)
    plot(hystArray(1:last,4*i-3),hystArray(1:last,4*i-2))
    hold on
    plot(hystArray(:,4*i-1),hystArray(:,4*i))
    hold off
    xlabel('Current Passed (mAh)');
    ylabel('Stress Change (MPa)');
    legend('Charge','Discharge');
    title(sprintf('Cycle %d',i));
end


%%

hystTable = array2table(hystArray,'VariableNames',names);


%This outputs a CSV of stress and SOC for each cycle as adjacent columns
%change the XXX to avoid overwriting other files
%writetable(hystTable,'XXXHysteresisStress.csv')

File: Pattern3plot.m
%MUST RUN Pattern3reallign FIRST

%plot things from each half cycle (can just copy and paste this section
%once this has been run once)
sz = [length(chargeCycles) 10];
varNames = {'cycle_number','max_stress','start_stress','stress_change','chgcap_start_mAhg','chgcap_end_mAhg','dischgcap_end_mAhg','dischgcap_start_mAhg','charge_current','c_rate'};
chronoArray = zeros(sz);
for i = 1:length(chargeCycles)
    hsi = find(chargeCycles{i}(:,6)<.013);%find the row corresponding to the start of the bottom hold
    dhsi = find(dischargeCycles{i+1}(:,6)>1.49);% top hold
    maxStrs = chargeCycles{i}(hsi(1),2);
    startStrs = chargeCycles{i}(1,2);
    strsChg = maxStrs-startStrs;
    crate = round(abs(chargeCycles{i}(2,7)/C_rate),2);
    chronoArray(i,:) = [i, maxStrs, startStrs, strsChg, chargeCycles{i}(hsi(1),9)/mass, chargeCycles{i}(end,9)/mass, dischargeCycles{i+1}(dhsi(1),8)/mass, dischargeCycles{i+1}(end,8)/mass,chargeCycles{i}(2,7),crate];
end

chrono = array2table(chronoArray,'VariableNames',varNames)
writetable(chrono,fullfile(projdir,'Pattern3Chronology.csv'))



figure(6)
yyaxis left
plot(chrono.cycle_number,chrono.start_stress,'-bo')
hold on
plot(chrono.cycle_number,chrono.max_stress,'-bs')
plot(chrono.cycle_number,chrono.stress_change,'-b*')
ylabel('Stress MPa')
yyaxis right
plot(chrono.cycle_number,chrono.chgcap_end_mAhg,'-o')
plot(chrono.cycle_number,chrono.dischgcap_end_mAhg,'-s')
hold off
legend('Stress at start of charge','Stress at end of charge','Stress Change','Charge Capacity (end)','Discharge Capacity (end)')
xlabel('Cycle Number')
ylabel('Capacity mAh/g')
title('Pattern 6 Cycles')

File: Pattern9Plot.m
%MUST RUN Pattern9reallign FIRST
%plot things from each half cycle (can just copy and paste this section
%once this has been run once)
sz = [length(chargeCycles) 12];
varNames = {'cycle_number','chg_stress_change_start','chg_stress_change_end','dischg_stress_change_start',...
    'dischg_stress_change_end','low_hold_stress_change','chgcap_start_mAhg','chgcap_end_mAhg','dischgcap_start_mAhg',...
    'dischgcap_end_mAhg','charge_current','c_rate','chg_stress_change_start_norm','chg_stress_change_end_norm',...
    'dischg_stress_change_start_norm','dischg_stress_change_end_norm'};
chronoArray = zeros(sz);
for i = 1:length(chargeCycles)
    thisChg = chargeCycles{i};
    thisDis = dischargeCycles{i+1};
    hsi = find(thisChg(:,6)<.011);%find the row corresponding to the start of the bottom hold
    dhsi = find(thisDis(:,6)>1.49);% top hold
    %CHARGE
    startStrs = thisChg(1,2);%build stress differences for each section of cycle
    chgHoldStartStrs = thisChg(hsi(1),2);
    chgHoldEndStrs = thisChg(end,2);
    if isnan(chgHoldStartStrs)%use last available data if final stress value is NaN
        lastIndex = sum(~isnan(thisChg(:,2)));
        if lastIndex > 0
            chgHoldStartStrs = thisChg(lastIndex,2);
        end
    end
    chgStrsChangeStart = abs(chgHoldStartStrs-startStrs);
    chgStrsChangeEnd = abs(chgHoldEndStrs-startStrs);
    lowHoldStrs = abs(chgHoldStartStrs - chgHoldEndStrs);
    %DISCHARGE
    dischgStartStrs = thisDis(1,2);
    dischgHoldStartStrs = thisDis(dhsi(1),2);
    dischgHoldEndStrs = thisDis(end,2);
    if isnan(dischgHoldEndStrs)%use last available data if final stress value is NaN
        lastIndex = sum(~isnan(thisDis(:,2)));
        if lastIndex > 0
            dischgHoldEndStrs = thisDis(lastIndex,2);
        end
    end
    dischgStrsChangeStart = abs(dischgHoldStartStrs - dischgStartStrs);
    dischgStrsChangeEnd = abs(dischgHoldEndStrs - dischgStartStrs);
    crate = round(abs(thisChg(2,7)/C_rate),2);
    chronoArray(i,:) = [i, chgStrsChangeStart,chgStrsChangeEnd, dischgStrsChangeStart,dischgStrsChangeEnd,lowHoldStrs,...
        thisChg(hsi(1),9)/mass, thisChg(end,9)/mass, thisDis(dhsi(1),8)/mass, thisDis(end,8)/mass,thisChg(2,7),crate];
end
%make normalized stress collumns
chronoArray(:,13:16) = chronoArray(:,2:5)./chronoArray(:,7:10);
chrono = array2table(chronoArray,'VariableNames',varNames)
%writetable(chrono,fullfile(projdir,'Pattern9Chronology.csv'))


figure(6)
yyaxis left
plot(chrono.cycle_number,chrono.chg_stress_change_start,'-bo')
hold on
plot(chrono.cycle_number,chrono.chg_stress_change_end,'-bs')
plot(chrono.cycle_number,chrono.dischg_stress_change_start,'-ro')
plot(chrono.cycle_number,chrono.dischg_stress_change_end,'-rs')
plot(chrono.cycle_number,chrono.low_hold_stress_change,'-go')
ylabel('Stress MPa')
yyaxis right
plot(chrono.cycle_number,chrono.chgcap_start_mAhg,'-b*')
plot(chrono.cycle_number,chrono.chgcap_end_mAhg,'-b+')
plot(chrono.cycle_number,chrono.dischgcap_start_mAhg,'-r*')
plot(chrono.cycle_number,chrono.dischgcap_end_mAhg,'-r+')
hold off

legend('Charge Stress Change St','Charge Stress Change End','Discharge Stress Change St','Discharge Stress Change End',...
    'Low Hold Stress Change','Charge Capacity Start','Charge Capacity End','Discharge Capacity Start','Discharge Capacity End')
xlabel('Cycle Number')
ylabel('Capacity mAh/g')
title('Pattern 9 Cycles')

%{
figure (7)
plot(chrono.cycle_number,chrono.chg_stress_change_start_norm,'-bo')
hold on
plot(chrono.cycle_number,chrono.chg_stress_change_end_norm,'-bs')
plot(chrono.cycle_number,chrono.dischg_stress_change_start_norm,'-ro')
plot(chrono.cycle_number,chrono.dischg_stress_change_end_norm,'-rs')
legend('Charge Stress Change St','Charge Stress Change End','Discharge Stress Change St','Discharge Stress Change End')
%}

File: Pattern9reallign.m
close all;clear
format long;

%initialize sample-specific vars
hs = 501e-6;%microns current substrate 
%THIS NEEDS TO BE CHANGED FOR JUNY'S MOSS MEASUREMENTS!!!
C_angle = 0.78173;%[ cos(a)/ 2L ]
Bs = 115;%GPa for copper substrate (from McMaster)
hf = 22e-6;%film thickness
projdir = 'Pattern9Data';
mass = .0144*.92;
OneCRate = 3.97;

MOSSFileList = dir(fullfile(projdir,'*.txt'));
M = size(MOSSFileList,1);
ECFileList = dir(fullfile(projdir,'*.mpt'));
N = size(ECFileList,1);
MOSSlineups = csvread(fullfile(projdir,'MOSStimes.csv'));%load time offset files
EClineups = csvread(fullfile(projdir,'ECtimes.csv'));
MList = cell(1,M);
EList = cell(1,N);
lastlines = zeros(N+1,10);

for j = 1:N
    opts = detectImportOptions(fullfile(projdir,ECFileList(j).name),'FileType','text');
    opts.SelectedVariableNames = {'ox_red','NsChanges','time_s','x_Q_Qo__mA_h','Ewe_V','x_I__mA','QCharge_mA_h','QDischarge_mA_h','halfCycle','cycleNumber'};%select whatever data you want
    EList{j} = readmatrix(fullfile(projdir,ECFileList(j).name),opts);
    EList{j}(:,3) = round(EList{j}(:,3)+EClineups(j,2),-1); %add time offsets for each file
    EList{j}(:,[4 9 10]) = EList{j}(:,[4 9 10])+lastlines(j,[4 9 10]); %increment cumulative columns by previous file value
    lastlines(j+1,:) = EList{j}(end,:);%record final line to adjust subsequent files
    lastlines(j+1,9) = lastlines(j+1,9) +1;%update half cycle numbering
    EList{j} = array2table(EList{j},'VariableNames',opts.SelectedVariableNames);
end
Etable = vertcat(EList{1:N});

for k = 1:M
    MList{k} = readmatrix(fullfile(projdir,MOSSFileList(k).name)); %load data
    MList{k}(:,2) = (Bs*hs^2*MList{k}(:,2)*10*C_angle)/(6*hf);%Stoney /100 for percent *1000 to get MPa
    MList{k}(:,1) = round(MList{k}(:,1)+MOSSlineups(k,2),-1); %add time offsets for each file, round to nearest 10 s
    [~,uid] = unique(MList{k}(:,1),'stable');%remove rows with same time entry
    MList{k} = array2table(MList{k}(uid,:),'VariableNames',{'time_s','stress_MPa'});
end
Mtable = vertcat(MList{1:M});

P9master = outerjoin(Mtable,Etable,'MergeKeys',true); %join on time collumn, hence rounding to nearest 10 s
% UNCOMMENT THIS TO MAKE A CSV FILE
%writetable(P9master,fullfile(projdir,'Pattern9Stress.csv'))

%make list of half cycle indices
[l hCycIndex] = findgroups(P9master.halfCycle);
if hCycIndex(1)==0
    hCycIndex = hCycIndex(2:end);
end
%build subtables from each half cycle and just charge cycles
for i = hCycIndex'
    thisCycle = find(P9master.halfCycle==i);
    startVals = P9master(thisCycle(1),:);
    halfCycles{i} = P9master(thisCycle,:);
    %halfCycles{i}.time_s = halfCycles{i}.time_s - startVals.time_s;
    if startVals.ox_red == 0
        chargeCycs{i} = table2array(P9master(thisCycle,:));
    elseif startVals.ox_red == 1
        dischargeCycs{i} = table2array(P9master(thisCycle,:));
    end
end
empInd = cellfun(@isempty, chargeCycs) == 0;
chargeCycles = chargeCycs(empInd);
DempInd = cellfun(@isempty, dischargeCycs) == 0;
dischargeCycles = dischargeCycs(DempInd);


%make list of FULL cycle indices, defined by EC labs as a climb and fall of
%voltage, so opposite of what we are considering. 
[l fCycIndex] = findgroups(P9master.cycleNumber);
if fCycIndex(1)==0
    fCycIndex = fCycIndex(2:end);
end
%build subtables from each FULL cycle and rezero time
for i = fCycIndex'
    thisCycle = find(P9master.cycleNumber==i);
    startVals = P9master(thisCycle(1),:);
    Cycles{i} = P9master(thisCycle,:);
    %Cycles{i}.time_s = Cycles{i}.time_s - startVals.time_s;
end


figure(1)
plot(P9master.time_s/3600,P9master.stress_MPa);
xlabel('Time (Hrs)');
hold on;
plot(P9master.time_s/3600,P9master.x_I__mA)
plot(P9master.time_s/3600,P9master.Ewe_V)
title(projdir)
legend('MOS Stress (MPa)','Current (mA)','Voltage (V)')
hold off;


%plot things from each half cycle (can just copy and paste this section
%once this has been run once)
sz = [length(chargeCycles) 12];
varNames = {'cycle_number','chg_stress_change_start','chg_stress_change_end','dischg_stress_change_start',...
    'dischg_stress_change_end','low_hold_stress_change','chgcap_start_mAhg','chgcap_end_mAhg','dischgcap_start_mAhg',...
    'dischgcap_end_mAhg','charge_current','c_rate','chg_stress_change_start_norm_MPa_mAhg','chg_stress_change_end_norm_MPa_mAhg',...
    'dischg_stress_change_start_norm_MPa_mAhg','dischg_stress_change_end_norm_MPa_mAhg'};
chronoArray = zeros(sz);
for i = 1:length(chargeCycles)
    thisChg = chargeCycles{i};
    thisDis = dischargeCycles{i+1};
    hsi = find(thisChg(:,6)<.011);%find the row corresponding to the start of the bottom hold
    dhsi = find(thisDis(:,6)>1.49);% top hold
    %CHARGE
    startStrs = thisChg(1,2);%build stress differences for each section of cycle
    chgHoldStartStrs = thisChg(hsi(1),2);
    chgHoldEndStrs = thisChg(end,2);
    if isnan(chgHoldStartStrs)%use last available data if final stress value is NaN
        lastIndex = sum(~isnan(thisChg(:,2)));
        if lastIndex > 0
            chgHoldStartStrs = thisChg(lastIndex,2);
        end
    end
    chgStrsChangeStart = abs(chgHoldStartStrs-startStrs);
    chgStrsChangeEnd = abs(chgHoldEndStrs-startStrs);
    lowHoldStrs = abs(chgHoldStartStrs - chgHoldEndStrs);
    %DISCHARGE
    dischgStartStrs = thisDis(1,2);
    dischgHoldStartStrs = thisDis(dhsi(1),2);
    dischgHoldEndStrs = thisDis(end,2);
    if isnan(dischgHoldEndStrs)%use last available data if final stress value is NaN
        lastIndex = sum(~isnan(thisDis(:,2)));
        if lastIndex > 0
            dischgHoldEndStrs = thisDis(lastIndex,2);
        end
    end
    dischgStrsChangeStart = abs(dischgHoldStartStrs - dischgStartStrs);
    dischgStrsChangeEnd = abs(dischgHoldEndStrs - dischgStartStrs);
    crate = round(abs(thisChg(2,7)/OneCRate),2);
    chronoArray(i,:) = [i, chgStrsChangeStart,chgStrsChangeEnd, dischgStrsChangeStart,dischgStrsChangeEnd,lowHoldStrs,...
        thisChg(hsi(1),9)/mass, thisChg(end,9)/mass, thisDis(dhsi(1),8)/mass, thisDis(end,8)/mass,thisChg(2,7),crate];
end
%make normalized stress collumns
chronoArray(:,13:16) = chronoArray(:,2:5)./chronoArray(:,7:10);
chrono = array2table(chronoArray,'VariableNames',varNames);


%normalize capacity by fitting c/10 discharge capacity fade curve
figure(5)
cTenths = chrono(find(chrono.c_rate<.11),{'cycle_number','dischgcap_end_mAhg'});
plot(cTenths.cycle_number,cTenths.dischgcap_end_mAhg,'ko')
xlabel('cycle number');
ylabel('capacity (mAh/g)');
modelFun = @(b,x) b(1) + b(2) * exp(-b(3)*x(:, 1));
beta0 = [220,100,.2]; 
mdl = fitnlm(cTenths,modelFun,beta0);
yfit = modelFun(mdl.Coefficients{:,1}',chrono.cycle_number);
hold on
%plot results to check fit
plot(chrono.cycle_number,yfit)
title(strcat(projdir,' Curve Fit of C/10 Cycles'));
legend('data','fit');
hold off

%add normalized capacity and C rate column to chrono table
chrono.adjusted_cap  = yfit;
chrono.actual_c_rate = abs(chrono.charge_current./chrono.adjusted_cap/mass);

% UNCOMMENT THIS TO MAKE A CSV FILE
%writetable(chrono,'Pattern9Chronology.csv')

figure(6)
yyaxis left
plot(chrono.cycle_number,chrono.chg_stress_change_start,'-bo')
hold on
plot(chrono.cycle_number,chrono.chg_stress_change_end,'-bs')
plot(chrono.cycle_number,chrono.dischg_stress_change_start,'-ro')
plot(chrono.cycle_number,chrono.dischg_stress_change_end,'-rs')
plot(chrono.cycle_number,chrono.low_hold_stress_change,'-go')
ylabel('Stress MPa')
yyaxis right
plot(chrono.cycle_number,chrono.chgcap_start_mAhg,'-b*')
plot(chrono.cycle_number,chrono.chgcap_end_mAhg,'-b+')
plot(chrono.cycle_number,chrono.dischgcap_start_mAhg,'-r*')
plot(chrono.cycle_number,chrono.dischgcap_end_mAhg,'-r+')
hold off

legend('Charge Stress Change St','Charge Stress Change End','Discharge Stress Change St','Discharge Stress Change End',...
    'Low Hold Stress Change','Charge Capacity Start','Charge Capacity End','Discharge Capacity Start','Discharge Capacity End')
xlabel('Cycle Number')
ylabel('Capacity mAh/g')
title(strcat(projdir,' Cycle Summary'))
